Repository: listbase-org/listbase-cdn-en

## Datasets

| Name | Records | Size | CSV | Excel | Preview |
|------|---------|------|-----|-------|---------|
| [United States — Fortune 500 Companies (1955-2019)](us-fortune500-companies.json) | 32,500 | 4726 KB | [CSV](us-fortune500-companies_EN.csv) | [Excel](us-fortune500-companies_EN.xlsx) | [View](https://listbase.org/en/history/us-fortune500-companies/) |
| [Walmart Store Openings 1962–2006](walmart-store-openings-1962-2006.json) | 2,992 | 1259 KB | [CSV](walmart-store-openings-1962-2006_EN.csv) | [Excel](walmart-store-openings-1962-2006_EN.xlsx) | [View](https://listbase.org/en/history/walmart-store-openings-1962-2006/) |

File: history/medieval-french-glass-composition.json (part 1 of 4)
{
  "id": "medieval-french-glass-composition",
  "name": "Medieval French Glass Chemical Composition",
  "title": "Medieval French Glass Chemical Composition",
  "description": "Chemical composition of 398 French medieval glass samples from multiple sites, dating from the 15th to 18th centuries, with oxide measurements.",
  "category": "history",
  "source": "https://github.com/vincentarelbundock/Rdatasets",
  "source_url": "https://github.com/vincentarelbundock/Rdatasets",
  "updated": "2026-04",
  "record_count": 398,
  "columns": [
    {
      "key": "Site",
      "label": "Site",
      "type": "string"
    },
    {
      "key": "Sample",
      "label": "Sample",
      "type": "string"
    },
    {
      "key": "Type",
      "label": "Type",
      "type": "string"
    },
    {
      "key": "Age",
      "label": "Age",
      "type": "number"
    },
    {
      "key": "Periode",
      "label": "Periode",
      "type": "string"
    },
    {
      "key": "Tint",
      "label": "Tint",
      "type": "string"
    },
    {
      "key": "Na2O",
      "label": "Na2O",
      "type": "number"
    },
    {
      "key": "CaO",
      "label": "CaO",
      "type": "number"
    },
    {
      "key": "K2O",
      "label": "K2O",
      "type": "number"
    },
    {
      "key": "MgO",
      "label": "MgO",
      "type": "number"
    },
    {
      "key": "P2O5",
      "label": "P2O5",
      "type": "number"
    },
    {
      "key": "SiO2",
      "label": "SiO2",
      "type": "number"
    },
    {
      "key": "Al2O3",
      "label": "Al2O3",
      "type": "number"
    },
    {
      "key": "FeO",
      "label": "FeO",
      "type": "number"
    },
    {
      "key": "MnO",
      "label": "MnO",
      "type": "number"
    },
    {
      "key": "Cl",
      "label": "Cl",
      "type": "number"
    },
    {
      "key": "Reference",
      "label": "Reference",
      "type": "string"
    }
  ],
  "rows": [
    {
      "Site": "CNL",
      "Sample": "22b",
      "Type": "Apothecary jar",
      "Age": "17",
      "Periode": "IV",
      "Tint": "W",
      "Na2O": "0.53",
      "CaO": "29.46",
      "K2O": "2.04",
      "MgO": "0.76",
      "P2O5": "",
      "SiO2": "56.54",
      "Al2O3": "2.17",
      "FeO": "0.7",
      "MnO": "0.76",
      "Cl": "",
      "Reference": "C3218"
    },
    {
      "Site": "CNL",
      "Sample": "23",
      "Type": "Goblet",
      "Age": "14",
      "Periode": "II",
      "Tint": "PGE",
      "Na2O": "1.76",
      "CaO": "13.77",
      "K2O": "14.65",
      "MgO": "6.03",
      "P2O5": "3.7",
      "SiO2": "54.01",
      "Al2O3": "1.47",
      "FeO": "0.44",
      "MnO": "0.91",
      "Cl": "0.49",
      "Reference": "C03496"
    },
    {
      "Site": "CNL",
      "Sample": "24",
      "Type": "Goblet",
      "Age": "14",
      "Periode": "II",
      "Tint": "PGE",
      "Na2O": "1.76",
      "CaO": "13.77",
      "K2O": "15.18",
      "MgO": "5.97",
      "P2O5": "3.86",
      "SiO2": "54.7",
      "Al2O3": "1.59",
      "FeO": "0.53",
      "MnO": "0.62",
      "Cl": "0.57",
      "Reference": "C18359"
    },
    {
      "Site": "CNL",
      "Sample": "25",
      "Type": "Goblet",
      "Age": "14",
      "Periode": "II",
      "Tint": "PGE",
      "Na2O": "0.99",
      "CaO": "14.74",
      "K2O": "14.8",
      "MgO": "5.06",
      "P2O5": "3.75",
      "SiO2": "56.09",
      "Al2O3": "1.66",
      "FeO": "0.56",
      "MnO": "0.84",
      "Cl": "0.47",
      "Reference": "C18362"
    },
    {
      "Site": "CNL",
      "Sample": "26",
      "Type": "Goblet",
      "Age": "14",
      "Periode": "II",
      "Tint": "PGE",
      "Na2O": "2.37",
      "CaO": "11.65",
      "K2O": "14.33",
      "MgO": "5.94",
      "P2O5": "3.34",
      "SiO2": "57.06",
      "Al2O3": "1.13",
      "FeO": "0.3",
      "MnO": "0.68",
      "Cl": "0.58",
      "Reference": "C18356"
    },
    {
      "Site": "CNL",
      "Sample": "27",
      "Type": "Goblet",
      "Age": "14",
      "Periode": "II",
      "Tint": "PGE",
      "Na2O": "1.45",
      "CaO": "13.85",
      "K2O": "14.77",
      "MgO": "7",
      "P2O5": "4.38",
      "SiO2": "53.81",
      "Al2O3": "0.84",
      "FeO": "0.42",
      "MnO": "0.85",
      "Cl": "0.48",
      "Reference": "C6066"
    },
    {
      "Site": "CNL",
      "Sample": "28",
      "Type": "Goblet",
      "Age": "14",
      "Periode": "II",
      "Tint": "PGE",
      "Na2O": "1.85",
      "CaO": "11.65",
      "K2O": "14.29",
      "MgO": "5.58",
      "P2O5": "2.94",
      "SiO2": "57.93",
      "Al2O3": "1.56",
      "FeO": "0.54",
      "MnO": "0.61",
      "Cl": "0.58",
      "Reference": "C18356"
    },
    {
      "Site": "CNL",
      "Sample": "29",
      "Type": "Goblet",
      "Age": "14",
      "Periode": "II",
      "Tint": "PGE",
      "Na2O": "1.76",
      "CaO": "11.9",
      "K2O": "14.55",
      "MgO": "5.8",
      "P2O5": "2.31",
      "SiO2": "58.78",
      "Al2O3": "1.49",
      "FeO": "0.43",
      "MnO": "0.74",
      "Cl": "0.53",
      "Reference": "C18356"
    },
    {
      "Site": "CNL",
      "Sample": "30",
      "Type": "Goblet",
      "Age": "14-15",
      "Periode": "II",
      "Tint": "PGE",
      "Na2O": "2.34",
      "CaO": "13.5",
      "K2O": "12.4",
      "MgO": "5.43",
      "P2O5": "2.22",
      "SiO2": "60.1",
      "Al2O3": "0.82",
      "FeO": "0.34",
      "MnO": "0.7",
      "Cl": "0.73",
      "Reference": "C18356"
    },
    {
      "Site": "CNL",
      "Sample": "31",
      "Type": "Goblet",
      "Age": "14-15",
      "Periode": "II",
      "Tint": "PGE",
      "Na2O": "2.23",
      "CaO": "13.5",
      "K2O": "12.28",
      "MgO": "5.49",
      "P2O5": "2.13",
      "SiO2": "60.02",
      "Al2O3": "0.85",
      "FeO": "0.27",
      "MnO": "0.57",
      "Cl": "0.73",
      "Reference": "C18356"
    },
    {
      "Site": "CNL",
      "Sample": "32",
      "Type": "Goblet",
      "Age": "14-15",
      "Periode": "II",
      "Tint": "PGE",
      "Na2O": "2.2",
      "CaO": "14.23",
      "K2O": "13.71",
      "MgO": "6.05",
      "P2O5": "2.29",
      "SiO2": "55.85",
      "Al2O3": "1.34",
      "FeO": "0.55",
      "MnO": "0.89",
      "Cl": "0.41",
      "Reference": "C6065"
    },
    {
      "Site": "CNL",
      "Sample": "33",
      "Type": "Flask",
      "Age": "14",
      "Periode": "II",
      "Tint": "PGE",
      "Na2O": "1.38",
      "CaO": "14.59",
      "K2O": "14.64",
      "MgO": "5.49",
      "P2O5": "2.77",
      "SiO2": "55.68",
      "Al2O3": "1.93",
      "FeO": "0.47",
      "MnO": "0.69",
      "Cl": "0.55",
      "Reference": "C18356"
    },
    {
      "Site": "CNL",
      "Sample": "34",
      "Type": "Flask",
      "Age": "14",
      "Periode": "II",
      "Tint": "PGE",
      "Na2O": "1.36",
      "CaO": "12.83",
      "K2O": "19.44",
      "MgO": "5.99",
      "P2O5": "2.42",
      "SiO2": "54.08",
      "Al2O3": "1.02",
      "FeO": "0.41",
      "MnO": "1.29",
      "Cl": "0.46",
      "Reference": "C18356"
    },
    {
      "Site": "CNL",
      "Sample": "35",
      "Type": "Flask",
      "Age": "14",
      "Periode": "II",
      "Tint": "PGE",
      "Na2O": "1.03",
      "CaO": "14.92",
      "K2O": "13.95",
      "MgO": "5.23",
      "P2O5": "2.39",
      "SiO2": "56.25",
      "Al2O3": "2.22",
      "FeO": "0.54",
      "MnO": "1.07",
      "Cl": "0.59",
      "Reference": "C18376"
    },
    {
      "Site": "CNL",
      "Sample": "36",
      "Type": "Flask",
      "Age": "14",
      "Periode": "II",
      "Tint": "PGE",
      "Na2O": "1.79",
      "CaO": "12.49",
      "K2O": "16.05",
      "MgO": "7.18",
      "P2O5": "2.37",
      "SiO2": "56.49",
      "Al2O3": "0.98",
      "FeO": "0.34",
      "MnO": "0.81",
      "Cl": "0.59",
      "Reference": "C18362"
    },
    {
      "Site": "CNL",
      "Sample": "37",
      "Type": "Flask",
      "Age": "14",
      "Periode": "II",
      "Tint": "PGE",
      "Na2O": "0.88",
      "CaO": "16.38",
      "K2O": "13.33",
      "MgO": "5.37",
      "P2O5": "2.53",
      "SiO2": "57.19",
      "Al2O3": "1.7",
      "FeO": "0.56",
      "MnO": "0.9",
      "Cl": "0.49",
      "Reference": "C18362"
    },
    {
      "Site": "CNL",
      "Sample": "38",
      "Type": "Flask",
      "Age": "14",
      "Periode": "II",
      "Tint": "PGE",
      "Na2O": "1.04",
      "CaO": "14.87",
      "K2O": "13.43",
      "MgO": "5.19",
      "P2O5": "2.38",
      "SiO2": "56.08",
      "Al2O3": "2.12",
      "FeO": "0.51",
      "MnO": "1.24",
      "Cl": "0.61",
      "Reference": "C18376"
    },
    {
      "Site": "CNL",
      "Sample": "39",
      "Type": "Gourde",
      "Age": "14",
      "Periode": "II",
      "Tint": "PGE",
      "Na2O": "1.33",
      "CaO": "12.8",
      "K2O": "19.29",
      "MgO": "6.11",
      "P2O5": "2.28",
      "SiO2": "54.05",
      "Al2O3": "1.05",
      "FeO": "0.38",
      "MnO": "1.29",
      "Cl": "0.48",
      "Reference": "C18355"
    },
    {
      "Site": "CNL",
      "Sample": "41",
      "Type": "Flask",
      "Age": "14",
      "Periode": "II",
      "Tint": "PGE",
      "Na2O": "2.02",
      "CaO": "11.59",
      "K2O": "13.92",
      "MgO": "5.98",
      "P2O5": "2",
      "SiO2": "59.59",
      "Al2O3": "1.38",
      "FeO": "0.36",
      "MnO": "0.88",
      "Cl": "0.53",
      "Reference": "C03491"
    },
    {
      "Site": "CNL",
      "Sample": "42",
      "Type": "Goblet",
      "Age": "15-16",
      "Periode": "III",
      "Tint": "PGE",
      "Na2O": "1.49",
      "CaO": "17.4",
      "K2O": "12.24",
      "MgO": "6.24",
      "P2O5": "2.79",
      "SiO2": "57.07",
      "Al2O3": "0.32",
      "FeO": "0.32",
      "MnO": "0.84",
      "Cl": "0.66",
      "Reference": "C18383"
    },
    {
      "Site": "CNL",
      "Sample": "43",
      "Type": "Pitcher?",
      "Age": "15-16",
      "Periode": "III",
      "Tint": "PGE",
      "Na2O": "1.34",
      "CaO": "15.29",
      "K2O": "15.32",
      "MgO": "6.28",
      "P2O5": "2.41",
      "SiO2": "54.85",
      "Al2O3": "1.03",
      "FeO": "0.41",
      "MnO": "0.9",
      "Cl": "0.37",
      "Reference": "C18383"
    },
    {
      "Site": "CNL",
      "Sample": "44",
      "Type": "Goblet",
      "Age": "13-14",
      "Periode": "II",
      "Tint": "B",
      "Na2O": "0.7",
      "CaO": "15.53",
      "K2O": "17.03",
      "MgO": "5.38",
      "P2O5": "4.02",
      "SiO2": "51.8",
      "Al2O3": "1.39",
      "FeO": "0.79",
      "MnO": "1.17",
      "Cl": "",
      "Reference": "C24025"
    },
    {
      "Site": "CNL",
      "Sample": "45",
      "Type": "Goblet",
      "Age": "13-14",
      "Periode": "II",
      "Tint": "PGE",
      "Na2O": "0.9",
      "CaO": "15.98",
      "K2O": "16.63",
      "MgO": "5.68",
      "P2O5": "3.69",
      "SiO2": "52.57",
      "Al2O3": "1.5",
      "FeO": "0.54",
      "MnO": "1.01",
      "Cl": "",
      "Reference": "C24028"
    },
    {
      "Site": "CNL",
      "Sample": "46",
      "Type": "Gourde",
      "Age": "14",
      "Periode": "II",
      "Tint": "PGE-B",
      "Na2O": "13.49",
      "CaO": "5.67",
      "K2O": "4.05",
      "MgO": "1.27",
      "P2O5": "0.76",
      "SiO2": "71.03",
      "Al2O3": "1.53",
      "FeO": "0.35",
      "MnO": "0.67",
      "Cl": "",
      "Reference": "C28546"
    },
    {
      "Site": "CNL",
      "Sample": "47",
      "Type": "Tumbler",
      "Age": "14",
      "Periode": "II",
      "Tint": "PGE-B",
      "Na2O": "16.53",
      "CaO": "5.78",
      "K2O": "3.53",
      "MgO": "2.15",
      "P2O5": "0.7",
      "SiO2": "69.79",
      "Al2O3": "0.84",
      "FeO": "0.26",
      "MnO": "0",
      "Cl": "",
      "Reference": "C28551"
    },
    {
      "Site": "CNL",
      "Sample": "48",
      "Type": "Gourde",
      "Age": "14",
      "Periode": "II",
      "Tint": "PGE*b*r",
      "Na2O": "1.48",
      "CaO": "10.45",
      "K2O": "15.36",
      "MgO": "5.62",
      "P2O5": "3.2",
      "SiO2": "53.5",
      "Al2O3": "1.49",
      "FeO": "2.01",
      "MnO": "0.69",
      "Cl": "",
      "Reference": "C28549"
    },
    {
      "Site": "CNL",
      "Sample": "49",
      "Type": "Dist. aparatus",
      "Age": "14",
      "Periode": "II",
      "Tint": "PGE",
      "Na2O": "1.59",
      "CaO": "12.19",
      "K2O": "13.81",
      "MgO": "6.32",
      "P2O5": "2.65",
      "SiO2": "58.83",
      "Al2O3": "1.31",
      "FeO": "0.51",
      "MnO": "1.03",
      "Cl": "",
      "Reference": "C2S554"
    },
    {
      "Site": "CNL",
      "Sample": "50",
      "Type": "Dist. aparatus",
      "Age": "14",
      "Periode": "II",
      "Tint": "PGE",
      "Na2O": "1.55",
      "CaO": "12.29",
      "K2O": "13.99",
      "MgO": "6.41",
      "P2O5": "2.44",
      "SiO2": "58.17",
      "Al2O3": "1.17",
      "FeO": "0.36",
      "MnO": "0.96",
      "Cl": "",
      "Reference": "C28554"
    },
    {
      "Site": "CNL",
      "Sample": "53",
      "Type": "Goblet",
      "Age": "14",
      "Periode": "II",
      "Tint": "PGE",
      "Na2O": "1.63",
      "CaO": "12.41",
      "K2O": "13.58",
      "MgO": "6.48",
      "P2O5": "2.54",
      "SiO2": "58.63",
      "Al2O3": "1.32",
      "FeO": "0.45",
      "MnO": "0.88",
      "Cl": "",
      "Reference": "C28556"
    },
    {
      "Site": "CNL",
      "Sample": "54",
      "Type": "Aiguière?",
      "Age": "15-16",
      "Periode": "III",
      "Tint": "PGE*b",
      "Na2O": "1.26",
      "CaO": "15.52",
      "K2O": "13.6",
      "MgO": "5.56",
      "P2O5": "3.27",
      "SiO2": "58.46",
      "Al2O3": "0.36",
      "FeO": "0.22",
      "MnO": "0.64",
      "Cl": "",
      "Reference": "C28556"
    },
    {
      "Site": "CNL",
      "Sample": "55",
      "Type": "Tumbler",
      "Age": "15-16",
      "Periode": "III",
      "Tint": "PB*b",
      "Na2O": "1.29",
      "CaO": "15.57",
      "K2O": "12.82",
      "MgO": "5.57",
      "P2O5": "3.78",
      "SiO2": "57.61",
      "Al2O3": "0.36",
      "FeO": "0.46",
      "MnO": "0.76",
      "Cl": "",
      "Reference": "C6244"
    },
    {
      "Site": "CNL",
      "Sample": "56",
      "Type": "Tumbler",
      "Age": "15-16",
      "Periode": "III",
      "Tint": "PGE",
      "Na2O": "1.46",
      "CaO": "12.28",
      "K2O": "13.91",
      "MgO": "7.44",
      "P2O5": "2.62",
      "SiO2": "57.61",
      "Al2O3": "1.07",
      "FeO": "0.44",
      "MnO": "0.65",
      "Cl": "",
      "Reference": "C6244"
    },
    {
      "Site": "CNL",
      "Sample": "57",
      "Type": "Tumbler",
      "Age": "15-16",
      "Periode": "III",
      "Tint": "PB*b",
      "Na2O": "1.46",
      "CaO": "15.8",
      "K2O": "11.8",
      "MgO": "4.03",
      "P2O5": "3.43",
      "SiO2": "58.71",
      "Al2O3": "0.74",
      "FeO": "0.66",
      "MnO": "0.93",
      "Cl": "",
      "Reference": "C6244"
    },
    {
      "Site": "CNL",
      "Sample": "58",
      "Type": "Tumbler",
      "Age": "15-16",
      "Periode": "III",
      "Tint": "PB*b",
      "Na2O": "1.03",
      "CaO": "20.39",
      "K2O": "9.92",
      "MgO": "3.39",
      "P2O5": "4.39",
      "SiO2": "58.6",
      "Al2O3": "0.36",
      "FeO": "0.22",
      "MnO": "0.53",
      "Cl": "",
      "Reference": "C6244"
    },
    {
      "Site": "CNL",
      "Sample": "59",
      "Type": "Tumbler",
      "Age": "15-16",
      "Periode": "III",
      "Tint": "PGE*b",
      "Na2O": "1.01",
      "CaO": "12.8",
      "K2O": "12.97",
      "MgO": "5.65",
      "P2O5": "3.73",
      "SiO2": "57.92",
      "Al2O3": "1.13",
      "FeO": "0.49",
      "MnO": "0.83",
      "Cl": "",
      "Reference": "C6217"
    },
    {
      "Site": "CNL",
      "Sample": "60",
      "Type": "Tumbler",
      "Age": "15-16",
      "Periode": "III",
      "Tint": "PGE",
      "Na2O": "1.02",
      "CaO": "13.81",
      "K2O": "16.49",
      "MgO": "5.66",
      "P2O5": "4.65",
      "SiO2": "55.17",
      "Al2O3": "0.76",
      "FeO": "0.31",
      "MnO": "0.58",
      "Cl": "",
      "Reference": "C6244"
    },
    {
      "Site": "CNL",
      "Sample": "61",
      "Type": "Tumbler",
      "Age": "15-16",
      "Periode": "III",
      "Tint": "CL",
      "Na2O": "11.61",
      "CaO": "7.74",
      "K2O": "7.22",
      "MgO": "1.95",
      "P2O5": "0.96",
      "SiO2": "64.5",
      "Al2O3": "3.3",
      "FeO": "0.25",
      "MnO": "0.95",
      "Cl": "",
      "Reference": "C6445"
    },
    {
      "Site": "CNL",
      "Sample": "62",
      "Type": "Tumbler",
      "Age": "16",
      "Periode": "III",
      "Tint": "CL",
      "Na2O": "14.29",
      "CaO": "10.52",
      "K2O": "3.67",
      "MgO": "2.54",
      "P2O5": "1.08",
      "SiO2": "63.4",
      "Al2O3": "1.08",
      "FeO": "0.31",
      "MnO": "1.18",
      "Cl": "",
      "Reference": "C28617"
    },
    {
      "Site": "CNL",
      "Sample": "63",
      "Type": "Goblet",
      "Age": "16",
      "Periode": "III",
      "Tint": "CL*w",
      "Na2O": "14.64",
      "CaO": "8.89",
      "K2O": "2.82",
      "MgO": "2.36",
      "P2O5": "0.93",
      "SiO2": "66.81",
      "Al2O3": "1",
      "FeO": "0.41",
      "MnO": "0.49",
      "Cl": "",
      "Reference": "C28617"
    },
    {
      "Site": "CNL",
      "Sample": "64",
      "Type": "Goblet",
      "Age": "16",
      "Periode": "III",
      "Tint": "CL*w",
      "Na2O": "1.12",
      "CaO": "13.98",
      "K2O": "15.48",
      "MgO": "5.7",
      "P2O5": "4.3",
      "SiO2": "55.03",
      "Al2O3": "0.72",
      "FeO": "0.44",
      "MnO": "0.64",
      "Cl": "",
      "Reference": "C12853"
    },
    {
      "Site": "CNL",
      "Sample": "65",
      "Type": "Goblet",
      "Age": "16",
      "Periode": "III",
      "Tint": "PGE*w",
      "Na2O": "11.21",
      "CaO": "7.59",
      "K2O": "6.94",
      "MgO": "1.99",
      "P2O5": "0.79",
      "SiO2": "63.48",
      "Al2O3": "3.36",
      "FeO": "0.17",
      "MnO": "1.07",
      "Cl": "",
      "Reference": "C12853"
    },
    {
      "Site": "CNL",
      "Sample": "66",
      "Type": "Goblet",
      "Age": "16",
      "Periode": "III",
      "Tint": "CLgy",
      "Na2O": "0.17",
      "CaO": "24.37",
      "K2O": "6.45",
      "MgO": "2.15",
      "P2O5": "2.28",
      "SiO2": "60.35",
      "Al2O3": "1.03",
      "FeO": "0.43",
      "MnO": "1.27",
      "Cl": "",
      "Reference": "C12853"
    },
    {
      "Site": "CNL",
      "Sample": "67",
      "Type": "Goblet",
      "Age": "16",
      "Periode": "III",
      "Tint": "CLgy",
      "Na2O": "0.23",
      "CaO": "21.19",
      "K2O": "5.89",
      "MgO": "2.17",
      "P2O5": "1.94",
      "SiO2": "64.02",
      "Al2O3": "1.88",
      "FeO": "0.36",
      "MnO": "1.03",
      "Cl": "",
      "Reference": "C12867"
    },
    {
      "Site": "CNL",
      "Sample": "68",
      "Type": "Goblet",
      "Age": "16",
      "Periode": "III",
      "Tint": "PGE*b",
      "Na2O": "2.55",
      "CaO": "16.92",
      "K2O": "8.06",
      "MgO": "4.93",
      "P2O5": "3.42",
      "SiO2": "57.34",
      "Al2O3": "2.57",
      "FeO": "0.76",
      "MnO": "0.75",
      "Cl": "",
      "Reference": "c6176"
    },
    {
      "Site": "CNL",
      "Sample": "69",
      "Type": "Goblet",
      "Age": "16",
      "Periode": "III",
      "Tint": "PGE*b",
      "Na2O": "0.49",
      "CaO": "22.73",
      "K2O": "5.98",
      "MgO": "2.68",
      "P2O5": "2.42",
      "SiO2": "59.74",
      "Al2O3": "2.5",
      "FeO": "0.93",
      "MnO": "1.03",
      "Cl": "",
      "Reference": "c6176"
    },
    {
      "Site": "CNL",
      "Sample": "70",
      "Type": "Goblet",
      "Age": "16",
      "Periode": "III",
      "Tint": "PGE*b",
      "Na2O": "0.2",
      "CaO": "23.77",
      "K2O": "6.2",
      "MgO": "2.27",
      "P2O5": "2.44",
      "SiO2": "60.1",
      "Al2O3": "1",
      "FeO": "0.36",
      "MnO": "1.06",
      "Cl": "",
      "Reference": "c6176"
    },
    {
      "Site": "CNL",
      "Sample": "71",
      "Type": "Goblet",
      "Age": "16",
      "Periode": "III",
      "Tint": "PGE*b",
      "Na2O": "0.21",
      "CaO": "20.87",
      "K2O": "5.79",
      "MgO": "2.13",
      "P2O5": "2.01",
      "SiO2": "64.07",
      "Al2O3": "1.82",
      "FeO": "0.26",
      "MnO": "1",
      "Cl": "",
      "Reference": "C12853"
    },
    {
      "Site": "CNL",
      "Sample": "72",
      "Type": "Footed cup",
      "Age": "17",
      "Periode": "IV",
      "Tint": "W*b*av",
      "Na2O": "14.39",
      "CaO": "10.26",
      "K2O": "2.48",
      "MgO": "3.51",
      "P2O5": "0.09",
      "SiO2": "61.14",
      "Al2O3": "1.29",
      "FeO": "0.58",
      "MnO": "0.31",
      "Cl": "0.47",
      "Reference": "C7401"
    },
    {
      "Site": "CNL",
      "Sample": "73",
      "Type": "Vase",
      "Age": "17",
      "Periode": "IV",
      "Tint": "Marbled",
      "Na2O": "17.58",
      "CaO": "3.71",
      "K2O": "3",
      "MgO": "1.29",
      "P2O5": "0.07",
      "SiO2": "71.43",
      "Al2O3": "0.9",
      "FeO": "0.47",
      "MnO": "0.36",
      "Cl": "0.89",
      "Reference": "C7446"
    },
    {
      "Site": "CNL",
      "Sample": "74",
      "Type": "Apothecary jar",
      "Age": "17",
      "Periode": "IV",
      "Tint": "W",
      "Na2O": "0.37",
      "CaO": "27.24",
      "K2O": "2.49",
      "MgO": "2.87",
      "P2O5": "1.75",
      "SiO2": "58.35",
      "Al2O3": "3.09",
      "FeO": "0.79",
      "MnO": "0.53",
      "Cl": "0.08",
      "Reference": "C3218"
    },
    {
      "Site": "CNL",
      "Sample": "75",
      "Type": "Apothecary jar",
      "Age": "17",
      "Periode": "IV",
      "Tint": "W",
      "Na2O": "0.41",
      "CaO": "27.58",
      "K2O": "3.34",
      "MgO": "2.45",
      "P2O5": "2.6",
      "SiO2": "58.38",
      "Al2O3": "2.67",
      "FeO": "1.05",
      "MnO": "0.49",
      "Cl": "0.18",
      "Reference": "C7465"
    },
    {
      "Site": "CNL",
      "Sample": "76",
      "Type": "Goblet",
      "Age": "17",
      "Periode": "IV",
      "Tint": "CL*w",
      "Na2O": "11.71",
      "CaO": "11.05",
      "K2O": "5.97",
      "MgO": "2.96",
      "P2O5": "0.21",
      "SiO2": "62.84",
      "Al2O3": "1.11",
      "FeO": "0.39",
      "MnO": "0.7",
      "Cl": "1.07",
      "Reference": "C744G"
    },
    {
      "Site": "CNL",
      "Sample": "77",
      "Type": "Goblet",
      "Age": "17",
      "Periode": "IV",
      "Tint": "CL*w",
      "Na2O": "13.82",
      "CaO": "10.51",
      "K2O": "3.67",
      "MgO": "3.11",
      "P2O5": "0.19",
      "SiO2": "58.11",
      "Al2O3": "1.92",
      "FeO": "0.23",
      "MnO": "0.28",
      "Cl": "0.95",
      "Reference": "C7399"
    },
    {
      "Site": "CNL",
      "Sample": "78",
      "Type": "Footed cup",
      "Age": "17",
      "Periode": "IV",
      "Tint": "R",
      "Na2O": "1.49",
      "CaO": "18.39",
      "K2O": "9.5",
      "MgO": "4.26",
      "P2O5": "2.78",
      "SiO2": "51.35",
      "Al2O3": "3.7",
      "FeO": "1.5",
      "MnO": "1.1",
      "Cl": "0.14",
      "Reference": "C11490"
    },
    {
      "Site": "CNL",
      "Sample": "79",
      "Type": "?",
      "Age": "17",
      "Periode": "IV",
      "Tint": "B",
      "Na2O": "15.36",
      "CaO": "3.95",
      "K2O": "5.61",
      "MgO": "0.99",
      "P2O5": "0.27",
      "SiO2": "68.03",
      "Al2O3": "1.41",
      "FeO": "0.49",
      "MnO": "0.69",
      "Cl": "0.6",
      "Reference": "C7446"
    },
    {
      "Site": "CNL",
      "Sample": "80",
      "Type": "Goblet",
      "Age": "17",
      "Periode": "IV",
      "Tint": "B",
      "Na2O": "14.24",
      "CaO": "9.3",
      "K2O": "3.1",
      "MgO": "2.67",
      "P2O5": "0.22",
      "SiO2": "64.26",
      "Al2O3": "1.21",
      "FeO": "0.65",
      "MnO": "0.75",
      "Cl": "0.74",
      "Reference": "C7401"
    },
    {
      "Site": "CNL",
      "Sample": "81",
      "Type": "Goblet",
      "Age": "17",
      "Periode": "IV",
      "Tint": "CL*b",
      "Na2O": "11.54",
      "CaO": "11.51",
      "K2O": "3.98",
      "MgO": "2.66",
      "P2O5": "0.24",
      "SiO2": "60.01",
      "Al2O3": "1.13",
      "FeO": "0.45",
      "MnO": "0.56",
      "Cl": "0.89",
      "Reference": "C7401"
    },
    {
      "Site": "CNL",
      "Sample": "82",
      "Type": "Goblet",
      "Age": "17",
      "Periode": "IV",
      "Tint": "CL*b",
      "Na2O": "2.45",
      "CaO": "17.74",
      "K2O": "7.49",
      "MgO": "4.94",
      "P2O5": "3.03",
      "SiO2": "54.49",
      "Al2O3": "2.6",
      "FeO": "0.74",
      "MnO": "0.79",
      "Cl": "0.84",
      "Reference": "C7401"
    },
    {
      "Site": "CNL",
      "Sample": "83",
      "Type": "Footed cup",
      "Age": "17",
      "Periode": "IV",
      "Tint": "CL",
      "Na2O": "15.51",
      "CaO": "4.66",
      "K2O": "5.32",
      "MgO": "1.05",
      "P2O5": "0.05",
      "SiO2": "68.91",
      "Al2O3": "0.73",
      "FeO": "0.19",
      "MnO": "0.38",
      "Cl": "0.97",
      "Reference": "C7401"
    },
    {
      "Site": "CNL",
      "Sample": "84",
      "Type": "Plate",
      "Age": "17",
      "Periode": "IV",
      "Tint": "CL",
      "Na2O": "18.03",
      "CaO": "5.61",
      "K2O": "2.74",
      "MgO": "2.03",
      "P2O5": "0.17",
      "SiO2": "67.32",
      "Al2O3": "0.65",
      "FeO": "0.14",
      "MnO": "0.26",
      "Cl": "1.15",
      "Reference": "C7401"
    },
    {
      "Site": "CNL",
      "Sample": "85",
      "Type": "Footed cup",
      "Age": "17",
      "Periode": "IV",
      "Tint": "CL",
      "Na2O": "13.43",
      "CaO": "10.76",
      "K2O": "4.38",
      "MgO": "3.09",
      "P2O5": "0.18",
      "SiO2": "59.64",
      "Al2O3": "1.46",
      "FeO": "0.49",
      "MnO": "1.57",
      "Cl": "0.8",
      "Reference": "C3218"
    },
    {
      "Site": "CNL",
      "Sample": "86",
      "Type": "Tumbler",
      "Age": "17",
      "Periode": "IV",
      "Tint": "PGE",
      "Na2O": "0.27",
      "CaO": "24.37",
      "K2O": "5.74",
      "MgO": "2.31",
      "P2O5": "2.28",
      "SiO2": "57.01",
      "Al2O3": "2.82",
      "FeO": "0.98",
      "MnO": "1.21",
      "Cl": "0.04",
      "Reference": "C3218"
    },
    {
      "Site": "CNL",
      "Sample": "87",
      "Type": "Case bottle",
      "Age": "17",
      "Periode": "IV",
      "Tint": "PGE-B",
      "Na2O": "14.99",
      "CaO": "11.8",
      "K2O": "3.97",
      "MgO": "1.91",
      "P2O5": "0.85",
      "SiO2": "58.37",
      "Al2O3": "2.71",
      "FeO": "0.84",
      "MnO": "0.23",
      "Cl": "1.14",
      "Reference": "C7451"
    },
    {
      "Site": "CNL",
      "Sample": "94",
      "Type": "Goblet",
      "Age": "16",
      "Periode": "III",
      "Tint": "PGE*b",
      "Na2O": "0.4",
      "CaO": "23.01",
      "K2O": "5.56",
      "MgO": "2.76",
      "P2O5": "3.91",
      "SiO2": "56.55",
      "Al2O3": "2.3",
      "FeO": "0.96",
      "MnO": "0.56",
      "Cl": "0",
      "Reference": "C12790"
    },
    {
      "Site": "CNL",
      "Sample": "95",
      "Type": "Flask",
      "Age": "17",
      "Periode": "IV",
      "Tint": "W*b*r",
      "Na2O": "15.51",
      "CaO": "9.98",
      "K2O": "2.41",
      "MgO": "2.8",
      "P2O5": "0.3",
      "SiO2": "65.67",
      "Al2O3": "1.01",
      "FeO": "0.39",
      "MnO": "0.28",
      "Cl": "0.87",
      "Reference": "C48066"
    },
    {
      "Site": "CNL",
      "Sample": "98",
      "Type": "Goblet",
      "Age": "16",
      "Periode": "III",
      "Tint": "CL*w",
      "Na2O": "2.66",
      "CaO": "15.35",
      "K2O": "9.55",
      "MgO": "3.59",
      "P2O5": "1.69",
      "SiO2": "58.92",
      "Al2O3": "0.85",
      "FeO": "0.25",
      "MnO": "1.44",
      "Cl": "0.61",
      "Reference": "C28353"
    },
    {
      "Site": "CNL",
      "Sample": "99",
      "Type": "Goblet",
      "Age": "16",
      "Periode": "III",
      "Tint": "CL*w",
      "Na2O": "14.41",
      "CaO": "5.39",
      "K2O": "4.47",
      "MgO": "2.32",
      "P2O5": "0.73",
      "SiO2": "64.19",
      "Al2O3": "2",
      "FeO": "0.42",
      "MnO": "1.1",
      "Cl": "1.13",
      "Reference": "C28353"
    },
    {
      "Site": "CNL",
      "Sample": "100",
      "Type": "Flattened flask",
      "Age": "16",
      "Periode": "III",
      "Tint": "PGE",
      "Na2O": "2.55",
      "CaO": "15.27",
      "K2O": "13.36",
      "MgO": "5.83",
      "P2O5": "4.2",
      "SiO2": "51.27",
      "Al2O3": "1.56",
      "FeO": "0.58",
      "MnO": "0.63",
      "Cl": "0.51",
      "Reference": "C28353"
    },
    {
      "Site": "CNL",
      "Sample": "101",
      "Type": "Bottle",
      "Age": "16",
      "Periode": "III",
      "Tint": "CL",
      "Na2O": "13.18",
      "CaO": "9.48",
      "K2O": "3.07",
      "MgO": "2.6",
      "P2O5": "1.08",
      "SiO2": "62.26",
      "Al2O3": "1.14",
      "FeO": "0.18",
      "MnO": "0.48",
      "Cl": "0.99",
      "Reference": "C28353"
    },
    {
      "Site": "CNL",
      "Sample": "102",
      "Type": "Goblet",
      "Age": "16",
      "Periode": "III",
      "Tint": "CL*w",
      "Na2O": "0.38",
      "CaO": "19.79",
      "K2O": "7.11",
      "MgO": "3.25",
      "P2O5": "1.64",
      "SiO2": "63.73",
      "Al2O3": "1.02",
      "FeO": "0.32",
      "MnO": "3",
      "Cl": "0",
      "Reference": "C24206"
    },
    {
      "Site": "CNL",
      "Sample": "103",
      "Type": "Tumbler",
      "Age": "16",
      "Periode": "III",
      "Tint": "PGE",
      "Na2O": "1.42",
      "CaO": "19.35",
      "K2O": "9.15",
      "MgO": "3.09",
      "P2O5": "2.73",
      "SiO2": "56.13",
      "Al2O3": "1.57",
      "FeO": "0.42",
      "MnO": "0.44",
      "Cl": "0.56",
      "Reference": "C33530"
    },
    {
      "Site": "CNL",
      "Sample": "104",
      "Type": "Tumbler",
      "Age": "16",
      "Periode": "III",
      "Tint": "PGE",
      "Na2O": "14.41",
      "CaO": "8.16",
      "K2O": "2.02",
      "MgO": "1.82",
      "P2O5": "0.71",
      "SiO2": "66.82",
      "Al2O3": "0.4",
      "FeO": "0.05",
      "MnO": "0.61",
      "Cl": "1.29",
      "Reference": "C33540"
    },
    {
      "Site": "CNL",
      "Sample": "105",
      "Type": "Tumbler",
      "Age": "16",
      "Periode": "III",
      "Tint": "CL",
      "Na2O": "15.45",
      "CaO": "7.74",
      "K2O": "3.57",
      "MgO": "2.25",
      "P2O5": "0.73",
      "SiO2": "64.52",
      "Al2O3": "0.67",
      "FeO": "0.2",
      "MnO": "0.52",
      "Cl": "1.21",
      "Reference": "C33551"
    },
    {
      "Site": "CNL",
      "Sample": "106",
      "Type": "Tumbler",
      "Age": "16",
      "Periode": "III",
      "Tint": "CL",
      "Na2O": "11.18",
      "CaO": "6.91",
      "K2O": "3.34",
      "MgO": "1.5",
      "P2O5": "1.29",
      "SiO2": "68.28",
      "Al2O3": "0.88",
      "FeO": "0.24",
      "MnO": "1.73",
      "Cl": "1.08",
      "Reference": "C33540"
    },
    {
      "Site": "CNL",
      "Sample": "107",
      "Type": "Tumbler",
      "Age": "16",
      "Periode": "III",
      "Tint": "PGE",
      "Na2O": "2.45",
      "CaO": "12.73",
      "K2O": "14.55",
      "MgO": "7.81",
      "P2O5": "2.94",
      "SiO2": "54.17",
      "Al2O3": "1.11",
      "FeO": "0.27",
      "MnO": "1.04",
      "Cl": "0.45",
      "Reference": "C33551"
    },
    {
      "Site": "CNL",
      "Sample": "108",
      "Type": "Goblet",
      "Age": "16",
      "Periode": "III",
      "Tint": "CL",
      "Na2O": "14.77",
      "CaO": "7.98",
      "K2O": "2.08",
      "MgO": "1.95",
      "P2O5": "0.43",
      "SiO2": "66.33",
      "Al2O3": "0.43",
      "FeO": "0.22",
      "MnO": "0.77",
      "Cl": "1.36",
      "Reference": "C33540"
    },
    {
      "Site": "CNL",
      "Sample": "109",
      "Type": "Goblet",
      "Age": "16",
      "Periode": "III",
      "Tint": "PGE",
      "Na2O": "2.3",
      "CaO": "16.44",
      "K2O": "9.87",
      "MgO": "4.75",
      "P2O5": "2.69",
      "SiO2": "56.41",
      "Al2O3": "1.94",
      "FeO": "0.65",
      "MnO": "0.89",
      "Cl": "0.37",
      "Reference": "C33S40"
    },
    {
      "Site": "CNL",
      "Sample": "110",
      "Type": "Goblet",
      "Age": "16",
      "Periode": "III",
      "Tint": "CL",
      "Na2O": "14.85",
      "CaO": "8.75",
      "K2O": "3.08",
      "MgO": "2.17",
      "P2O5": "0.77",
      "SiO2": "66.54",
      "Al2O3": "0.63",
      "FeO": "0.17",
      "MnO": "0.57",
      "Cl": "1.36",
      "Reference": "C33551"
    },
    {
      "Site": "CNL",
      "Sample": "111",
      "Type": "Goblet",
      "Age": "16",
      "Periode": "III",
      "Tint": "CLgy",
      "Na2O": "0.23",
      "CaO": "18.51",
      "K2O": "7.27",
      "MgO": "2.41",
      "P2O5": "0.85",
      "SiO2": "62.94",
      "Al2O3": "1.93",
      "FeO": "0.25",
      "MnO": "1.24",
      "Cl": "0.02",
      "Reference": "C33551"
    },
    {
      "Site": "CNL",
      "Sample": "112",
      "Type": "Goblet",
      "Age": "16",
      "Periode": "III",
      "Tint": "PGY-B",
      "Na2O": "0.21",
      "CaO": "22.9",
      "K2O": "4.87",
      "MgO": "2.51",
      "P2O5": "1.53",
      "SiO2": "60.88",
      "Al2O3": "1.47",
      "FeO": "0.29",
      "MnO": "1.44",
      "Cl": "0",
      "Reference": "C33551"
    },
    {
      "Site": "CNL",
      "Sample": "196",
      "Type": "Goblet",
      "Age": "17",
      "Periode": "IV",
      "Tint": "PGE",
      "Na2O": "0.27",
      "CaO": "27.58",
      "K2O": "5.78",
      "MgO": "2.36",
      "P2O5": "2.2",
      "SiO2": "54.45",
      "Al2O3": "2.52",
      "FeO": "0.58",
      "MnO": "0.6",
      "Cl": "0.02",
      "Reference": "C49028"
    },
    {
      "Site": "CNL",
      "Sample": "197",
      "Type": "Goblet",
      "Age": "17",
      "Periode": "IV",
      "Tint": "CL",
      "Na2O": "15.24",
      "CaO": "9.45",
      "K2O": "2.83",
      "MgO": "2.27",
      "P2O5": "0.59",
      "SiO2": "68.05",
      "Al2O3": "1.28",
      "FeO": "0.25",
      "MnO": "0.91",
      "Cl": "1.51",
      "Reference": "C49028"
    },
    {
      "Site": "CNL",
      "Sample": "198",
      "Type": "Footed cup",
      "Age": "17",
      "Periode": "IV",
      "Tint": "CL",
      "Na2O": "14.58",
      "CaO": "10.74",
      "K2O": "4.5",
      "MgO": "3",
      "P2O5": "0.36",
      "SiO2": "63.57",
      "Al2O3": "1.6",
      "FeO": "0.48",
      "MnO": "1.4",
      "Cl": "0.88",
      "Reference": "C49028"
    },
    {
      "Site": "CNL",
      "Sample": "199",
      "Type": "Flattened flask",
      "Age": "17",
      "Periode": "IV",
      "Tint": "PGE",
      "Na2O": "1.97",
      "CaO": "19.83",
      "K2O": "6.14",
      "MgO": "4.42",
      "P2O5": "3.15",
      "SiO2": "57.77",
      "Al2O3": "3.58",
      "FeO": "1.31",
      "MnO": "1.11",
      "Cl": "0.31",
      "Reference": "C49023"
    },
    {
      "Site": "CNL",
      "Sample": "200",
      "Type": "Goblet",
      "Age": "17",
      "Periode": "IV",
      "Tint": "CL",
      "Na2O": "14.58",
      "CaO": "9.24",
      "K2O": "2.71",
      "MgO": "2.39",
      "P2O5": "0.81",
      "SiO2": "66.45",
      "Al2O3": "1.09",
      "FeO": "0.67",
      "MnO": "0.92",
      "Cl": "1",
      "Reference": "C67007"
    },
    {
      "Site": "ORL",
      "Sample": "A",
      "Type": "Tumbler",
      "Age": "16",
      "Periode": "III",
      "Tint": "CL",
      "Na2O": "13.82",
      "CaO": "10.68",
      "K2O": "2.62",
      "MgO": "2.53",
      "P2O5": "0.77",
      "SiO2": "68.25",
      "Al2O3": "1.06",
      "FeO": "0.27",
      "MnO": "",
      "Cl": "",
      "Reference": "02.3"
    },
    {
      "Site": "ORL",
      "Sample": "C",
      "Type": "Tumbler",
      "Age": "16",
      "Periode": "III",
      "Tint": "CL",
      "Na2O": "14.25",
      "CaO": "6.33",
      "K2O": "4.12",
      "MgO": "2.47",
      "P2O5": "0.96",
      "SiO2": "69.28",
      "Al2O3": "1.88",
      "FeO": "0.71",
      "MnO": "",
      "Cl": "",
      "Reference": "02.3"
    },
    {
      "Site": "ORL",
      "Sample": "D",
      "Type": "Tumbler",
      "Age": "16",
      "Periode": "III",
      "Tint": "CL",
      "Na2O": "12.54",
      "CaO": "7.27",
      "K2O": "4.01",
      "MgO": "2.19",
      "P2O5": "1.07",
      "SiO2": "71.23",
      "Al2O3": "1.26",
      "FeO": "0.43",
      "MnO": "",
      "Cl": "",
      "Reference": "02.3"
    },
    {
      "Site": "ORL",
      "Sample": "E",
      "Type": "Tumbler",
      "Age": "16",
      "Periode": "III",
      "Tint": "CL",
      "Na2O": "12.38",
      "CaO": "8.25",
      "K2O": "4",
      "MgO": "1.76",
      "P2O5": "0.96",
      "SiO2": "70.98",
      "Al2O3": "1.16",
      "FeO": "0.51",
      "MnO": "",
      "Cl": "",
      "Reference": "02.3"
    },
    {
      "Site": "ORL",
      "Sample": "H",
      "Type": "Goblet",
      "Age": "16",
      "Periode": "III",
      "Tint": "CL*w",
      "Na2O": "14.21",
      "CaO": "10.35",
      "K2O": "2.63",
      "MgO": "2.32",
      "P2O5": "0.62",
      "SiO2": "68.4",
      "Al2O3": "1.18",
      "FeO": "0.29",
      "MnO": "",
      "Cl": "",
      "Reference": "02.3"
    },
    {
      "Site": "ORL",
      "Sample": "M",
      "Type": "Goblet",
      "Age": "16",
      "Periode": "III",
      "Tint": "CL",
      "Na2O": "13.91",
      "CaO": "8.53",
      "K2O": "3.04",
      "MgO": "2.04",
      "P2O5": "0.77",
      "SiO2": "69.94",
      "Al2O3": "1.36",
      "FeO": "0.41",
      "MnO": "",
      "Cl": "",
      "Reference": "02.3"
    },
    {
      "Site": "ORL",
      "Sample": "N",
      "Type": "Goblet",
      "Age": "16",
      "Periode": "III",
      "Tint": "CL",
      "Na2O": "15.21",
      "CaO": "10.17",
      "K2O": "3.1",
      "MgO": "2.42",
      "P2O5": "0.86",
      "SiO2": "66.96",
      "Al2O3": "0.92",
      "FeO": "0.36",
      "MnO": "",
      "Cl": "",
      "Reference": "02.3"
    },
    {
      "Site": "ORL",
      "Sample": "O",
      "Type": "Goblet",
      "Age": "16",
      "Periode": "III",
      "Tint": "CL",
      "Na2O": "15.3",
      "CaO": "10.2",
      "K2O": "3.12",
      "MgO": "2.37",
      "P2O5": "0.87",
      "SiO2": "66.91",
      "Al2O3": "0.87",
      "FeO": "0.36",
      "MnO": "",
      "Cl": "",
      "Reference": "02.3"
    },
    {
      "Site": "ORL",
      "Sample": "1",
      "Type": "Goblet",
      "Age": "16",
      "Periode": "II",
      "Tint": "PGE",
      "Na2O": "0.82",
      "CaO": "14.23",
      "K2O": "16",
      "MgO": "5.58",
      "P2O5": "",
      "SiO2": "53.95",
      "Al2O3": "0.96",
      "FeO": "0.37",
      "MnO": "0.57",
      "Cl": "",
      "Reference": "018.2073"
    },
    {
      "Site": "ORL",
      "Sample": "2",
      "Type": "Bottle?",
      "Age": "10-12",
      "Periode": "I",
      "Tint": "PGE",
      "Na2O": "1.16",
      "CaO": "18.08",
      "K2O": "15.53",
      "MgO": "5.14",
      "P2O5": "",
      "SiO2": "47.2",
      "Al2O3": "1.37",
      "FeO": "0.95",
      "MnO": "0.78",
      "Cl": "",
      "Reference": "012.3169"
    },
    {
      "Site": "ORL",
      "Sample": "4",
      "Type": "Goblet",
      "Age": "14",
      "Periode": "II",
      "Tint": "PGE",
      "Na2O": "2.23",
      "CaO": "9.94",
      "K2O": "17.37",
      "MgO": "7.07",
      "P2O5": "",
      "SiO2": "53.73",
      "Al2O3": "0.72",
      "FeO": "0.47",
      "MnO": "1.44",
      "Cl": "",
      "Reference": "012.4247"
    },
    {
      "Site": "ORL",
      "Sample": "5",
      "Type": "Goblet",
      "Age": "14",
      "Periode": "II",
      "Tint": "PGE",
      "Na2O": "1.51",
      "CaO": "11.87",
      "K2O": "14.31",
      "MgO": "6.31",
      "P2O5": "",
      "SiO2": "55.12",
      "Al2O3": "1.41",
      "FeO": "0.67",
      "MnO": "1.3",
      "Cl": "",
      "Reference": "012.4247"
    },
    {
      "Site": "ORL",
      "Sample": "6",
      "Type": "Flask",
      "Age": "14",
      "Periode": "II",
      "Tint": "PGE",
      "Na2O": "1.75",
      "CaO": "12.79",
      "K2O": "14.61",
      "MgO": "6.26",
      "P2O5": "",
      "SiO2": "55.23",
      "Al2O3": "0.86",
      "FeO": "0.65",
      "MnO": "1.57",
      "Cl": "",
      "Reference": "05.2529"
    },
    {
      "Site": "ORL",
      "Sample": "7",
      "Type": "Goblet",
      "Age": "14",
      "Periode": "II",
      "Tint": "PGE",
      "Na2O": "1.96",
      "CaO": "16.6",
      "K2O": "13.1",
      "MgO": "4.87",
      "P2O5": "",
      "SiO2": "51.8",
