Repository: listbase-org/listbase-cdn-en

# ListBase CDN — English (en)

Open dataset collection for **English** (English).
5957 datasets across 25 categories with 2,715,190 total records.

> Browse and download at [https://listbase.org/en/](https://listbase.org/en/)

## Categories

| Category | Datasets |
|----------|----------|
| [Agriculture](agriculture/) | 2 |
| [Business](business/) | 1 |
| [Culture & Religion](culture/) | 224 |
| [Economy](economy/) | 26 |
| [Education](education/) | 10 |
| [Entertainment](entertainment/) | 262 |
| [Environment](environment/) | 212 |
| [Finance & Trade](finance/) | 393 |
| [Food & Nutrition](food/) | 48 |
| [Geography](geography/) | 2957 |
| [Health](health/) | 24 |
| [History](history/) | 11 |
| [Language](language/) | 28 |
| [Mathematics](math/) | 12 |
| [Music](music/) | 16 |
| [Politics](politics/) | 243 |
| [Reference](reference/) | 646 |
| [Science](science/) | 82 |
| [Society](society/) | 6 |
| [Sports](sports/) | 284 |
| [Technology](tech/) | 105 |
| [Time & Calendar](time/) | 4 |
| [Tourism](tourism/) | 1 |
| [Transport](transport/) | 356 |
| [Units & Measurements](units/) | 4 |

# Dataset index (metadata only)
curl https://cdn.en.listbase.org/index.json

# Full dataset (JSON)
curl https://cdn.en.listbase.org/geography/th-central-provinces.json

## File Structure

```
├── index.json              # Dataset index (metadata + file info)
├── dump.json.gz            # Build dump (metadata + 20 sample rows per dataset)
├── {category}/
│   ├── README.md           # Category overview

## Datasets

| Name | Records | Size | CSV | Excel | Preview |
|------|---------|------|-----|-------|---------|
| [IUCN Red List: Critically Endangered Species](iucn-critically-endangered-species.json) | 9,586 | 3638 KB | [CSV](iucn-critically-endangered-species_EN.csv) | [Excel](iucn-critically-endangered-species_EN.xlsx) | [View](https://listbase.org/en/science/iucn-critically-endangered-species/) |
| [Mushroom Classification — Edible vs Poisonous](mushroom-classification.json) | 8,124 | 5026 KB | [CSV](mushroom-classification_EN.csv) | [Excel](mushroom-classification_EN.xlsx) | [View](https://listbase.org/en/science/mushroom-classification/) |
| [Global Space Launches 1967–2018](global-space-launches-1967-2018.json) | 5,726 | 1737 KB | [CSV](global-space-launches-1967-2018_EN.csv) | [Excel](global-space-launches-1967-2018_EN.xlsx) | [View](https://listbase.org/en/science/global-space-launches-1967-2018/) |
| [SMS Spam Collection](sms-spam-collection.json) | 5,574 | 719 KB | [CSV](sms-spam-collection_EN.csv) | [Excel](sms-spam-collection_EN.xlsx) | [View](https://listbase.org/en/science/sms-spam-collection/) |
| [Open Exoplanet Catalogue](open-exoplanet-catalogue.json) | 5,414 | 3942 KB | [CSV](open-exoplanet-catalogue_EN.csv) | [Excel](open-exoplanet-catalogue_EN.xlsx) | [View](https://listbase.org/en/science/open-exoplanet-catalogue/) |
| [Space Launch History (1957-2020)](space-launches-history.json) | 4,324 | 1815 KB | [CSV](space-launches-history_EN.csv) | [Excel](space-launches-history_EN.xlsx) | [View](https://listbase.org/en/science/space-launches-history/) |
| [Kepler Mission Confirmed Exoplanets](kepler-confirmed-exoplanets.json) | 3,839 | 2741 KB | [CSV](kepler-confirmed-exoplanets_EN.csv) | [Excel](kepler-confirmed-exoplanets_EN.xlsx) | [View](https://listbase.org/en/science/kepler-confirmed-exoplanets/) |
| [Mammal Species Scientific and Common Names](mammal-species-scientific-names.json) | 3,748 | 564 KB | [CSV](mammal-species-scientific-names_EN.csv) | [Excel](mammal-species-scientific-names_EN.xlsx) | [View](https://listbase.org/en/science/mammal-species-scientific-names/) |
| [IUCN Red List: Critically Endangered Animals](iucn-critically-endangered-animals.json) | 3,332 | 1325 KB | [CSV](iucn-critically-endangered-animals_EN.csv) | [Excel](iucn-critically-endangered-animals_EN.xlsx) | [View](https://listbase.org/en/science/iucn-critically-endangered-animals/) |
| [Deep Sky Objects Catalog (Magnitude ≤6)](deep-sky-objects-catalog.json) | 3,311 | 583 KB | [CSV](deep-sky-objects-catalog_EN.csv) | [Excel](deep-sky-objects-catalog_EN.xlsx) | [View](https://listbase.org/en/science/deep-sky-objects-catalog/) |
| [Central Park Squirrel Census 2018](central-park-squirrel-census-2018.json) | 3,023 | 2999 KB | [CSV](central-park-squirrel-census-2018_EN.csv) | [Excel](central-park-squirrel-census-2018_EN.xlsx) | [View](https://listbase.org/en/science/central-park-squirrel-census-2018/) |
| [Reptile Species Scientific and Common Names](reptile-species-scientific-names.json) | 2,924 | 462 KB | [CSV](reptile-species-scientific-names_EN.csv) | [Excel](reptile-species-scientific-names_EN.xlsx) | [View](https://listbase.org/en/science/reptile-species-scientific-names/) |
| [Pew Survey on Global Warming Beliefs](global-warming-pew-survey.json) | 2,253 | 219 KB | [CSV](global-warming-pew-survey_EN.csv) | [Excel](global-warming-pew-survey_EN.xlsx) | [View](https://listbase.org/en/science/global-warming-pew-survey/) |

File: science/concrete-compressive-strength.json (part 1 of 6)
{
  "id": "concrete-compressive-strength",
  "name": "Concrete Compressive Strength Dataset",
  "title": "Concrete Compressive Strength Dataset",
  "description": "1,030 concrete mix samples with ingredient quantities (cement, slag, fly ash, water, superplasticizer, aggregates) and resulting compressive strength in MPa. From the UCI ML Repository (I-Cheng Yeh, 1998).",
  "category": "science",
  "source": "https://github.com/stedy/Machine-Learning-with-R-datasets",
  "source_url": "https://github.com/stedy/Machine-Learning-with-R-datasets",
  "updated": "2026-04",
  "record_count": 1030,
  "columns": [
    {
      "key": "cement",
      "label": "Cement",
      "type": "number"
    },
    {
      "key": "slag",
      "label": "Slag",
      "type": "number"
    },
    {
      "key": "ash",
      "label": "Ash",
      "type": "number"
    },
    {
      "key": "water",
      "label": "Water",
      "type": "number"
    },
    {
      "key": "superplastic",
      "label": "Superplastic",
      "type": "number"
    },
    {
      "key": "coarseagg",
      "label": "Coarseagg",
      "type": "number"
    },
    {
      "key": "fineagg",
      "label": "Fineagg",
      "type": "number"
    },
    {
      "key": "age",
      "label": "Age",
      "type": "number"
    },
    {
      "key": "strength",
      "label": "Strength",
      "type": "number"
    }
  ],
  "rows": [
    {
      "cement": 540,
      "slag": 0,
      "ash": 0,
      "water": 162,
      "superplastic": 2.5,
      "coarseagg": 1040,
      "fineagg": 676,
      "age": 28,
      "strength": 79.99
    },
    {
      "cement": 540,
      "slag": 0,
      "ash": 0,
      "water": 162,
      "superplastic": 2.5,
      "coarseagg": 1055,
      "fineagg": 676,
      "age": 28,
      "strength": 61.89
    },
    {
      "cement": 332.5,
      "slag": 142.5,
      "ash": 0,
      "water": 228,
      "superplastic": 0,
      "coarseagg": 932,
      "fineagg": 594,
      "age": 270,
      "strength": 40.27
    },
    {
      "cement": 332.5,
      "slag": 142.5,
      "ash": 0,
      "water": 228,
      "superplastic": 0,
      "coarseagg": 932,
      "fineagg": 594,
      "age": 365,
      "strength": 41.05
    },
    {
      "cement": 198.6,
      "slag": 132.4,
      "ash": 0,
      "water": 192,
      "superplastic": 0,
      "coarseagg": 978.4,
      "fineagg": 825.5,
      "age": 360,
      "strength": 44.3
    },
    {
      "cement": 266,
      "slag": 114,
      "ash": 0,
      "water": 228,
      "superplastic": 0,
      "coarseagg": 932,
      "fineagg": 670,
      "age": 90,
      "strength": 47.03
    },
    {
      "cement": 380,
      "slag": 95,
      "ash": 0,
      "water": 228,
      "superplastic": 0,
      "coarseagg": 932,
      "fineagg": 594,
      "age": 365,
      "strength": 43.7
    },
    {
      "cement": 380,
      "slag": 95,
      "ash": 0,
      "water": 228,
      "superplastic": 0,
      "coarseagg": 932,
      "fineagg": 594,
      "age": 28,
      "strength": 36.45
    },
    {
      "cement": 266,
      "slag": 114,
      "ash": 0,
      "water": 228,
      "superplastic": 0,
      "coarseagg": 932,
      "fineagg": 670,
      "age": 28,
      "strength": 45.85
    },
    {
      "cement": 475,
      "slag": 0,
      "ash": 0,
      "water": 228,
      "superplastic": 0,
      "coarseagg": 932,
      "fineagg": 594,
      "age": 28,
      "strength": 39.29
    },
    {
      "cement": 198.6,
      "slag": 132.4,
      "ash": 0,
      "water": 192,
      "superplastic": 0,
      "coarseagg": 978.4,
      "fineagg": 825.5,
      "age": 90,
      "strength": 38.07
    },
    {
      "cement": 198.6,
      "slag": 132.4,
      "ash": 0,
      "water": 192,
      "superplastic": 0,
      "coarseagg": 978.4,
      "fineagg": 825.5,
      "age": 28,
      "strength": 28.02
    },
    {
      "cement": 427.5,
      "slag": 47.5,
      "ash": 0,
      "water": 228,
      "superplastic": 0,
      "coarseagg": 932,
      "fineagg": 594,
      "age": 270,
      "strength": 43.01
    },
    {
      "cement": 190,
      "slag": 190,
      "ash": 0,
      "water": 228,
      "superplastic": 0,
      "coarseagg": 932,
      "fineagg": 670,
      "age": 90,
      "strength": 42.33
    },
    {
      "cement": 304,
      "slag": 76,
      "ash": 0,
      "water": 228,
      "superplastic": 0,
      "coarseagg": 932,
      "fineagg": 670,
      "age": 28,
      "strength": 47.81
    },
    {
      "cement": 380,
      "slag": 0,
      "ash": 0,
      "water": 228,
      "superplastic": 0,
      "coarseagg": 932,
      "fineagg": 670,
      "age": 90,
      "strength": 52.91
    },
    {
      "cement": 139.6,
      "slag": 209.4,
      "ash": 0,
      "water": 192,
      "superplastic": 0,
      "coarseagg": 1047,
      "fineagg": 806.9,
      "age": 90,
      "strength": 39.36
    },
    {
      "cement": 342,
      "slag": 38,
      "ash": 0,
      "water": 228,
      "superplastic": 0,
      "coarseagg": 932,
      "fineagg": 670,
      "age": 365,
      "strength": 56.14
    },
    {
      "cement": 380,
      "slag": 95,
      "ash": 0,
      "water": 228,
      "superplastic": 0,
      "coarseagg": 932,
      "fineagg": 594,
      "age": 90,
      "strength": 40.56
    },
    {
      "cement": 475,
      "slag": 0,
      "ash": 0,
      "water": 228,
      "superplastic": 0,
      "coarseagg": 932,
      "fineagg": 594,
      "age": 180,
      "strength": 42.62
    },
    {
      "cement": 427.5,
      "slag": 47.5,
      "ash": 0,
      "water": 228,
      "superplastic": 0,
      "coarseagg": 932,
      "fineagg": 594,
      "age": 180,
      "strength": 41.84
    },
    {
      "cement": 139.6,
      "slag": 209.4,
      "ash": 0,
      "water": 192,
      "superplastic": 0,
      "coarseagg": 1047,
      "fineagg": 806.9,
      "age": 28,
      "strength": 28.24
    },
    {
      "cement": 139.6,
      "slag": 209.4,
      "ash": 0,
      "water": 192,
      "superplastic": 0,
      "coarseagg": 1047,
      "fineagg": 806.9,
      "age": 3,
      "strength": 8.06
    },
    {
      "cement": 139.6,
      "slag": 209.4,
      "ash": 0,
      "water": 192,
      "superplastic": 0,
      "coarseagg": 1047,
      "fineagg": 806.9,
      "age": 180,
      "strength": 44.21
    },
    {
      "cement": 380,
      "slag": 0,
      "ash": 0,
      "water": 228,
      "superplastic": 0,
      "coarseagg": 932,
      "fineagg": 670,
      "age": 365,
      "strength": 52.52
    },
    {
      "cement": 380,
      "slag": 0,
      "ash": 0,
      "water": 228,
      "superplastic": 0,
      "coarseagg": 932,
      "fineagg": 670,
      "age": 270,
      "strength": 53.3
    },
    {
      "cement": 380,
      "slag": 95,
      "ash": 0,
      "water": 228,
      "superplastic": 0,
      "coarseagg": 932,
      "fineagg": 594,
      "age": 270,
      "strength": 41.15
    },
    {
      "cement": 342,
      "slag": 38,
      "ash": 0,
      "water": 228,
      "superplastic": 0,
      "coarseagg": 932,
      "fineagg": 670,
      "age": 180,
      "strength": 52.12
    },
    {
      "cement": 427.5,
      "slag": 47.5,
      "ash": 0,
      "water": 228,
      "superplastic": 0,
      "coarseagg": 932,
      "fineagg": 594,
      "age": 28,
      "strength": 37.43
    },
    {
      "cement": 475,
      "slag": 0,
      "ash": 0,
      "water": 228,
      "superplastic": 0,
      "coarseagg": 932,
      "fineagg": 594,
      "age": 7,
      "strength": 38.6
    },
    {
      "cement": 304,
      "slag": 76,
      "ash": 0,
      "water": 228,
      "superplastic": 0,
      "coarseagg": 932,
      "fineagg": 670,
      "age": 365,
      "strength": 55.26
    },
    {
      "cement": 266,
      "slag": 114,
      "ash": 0,
      "water": 228,
      "superplastic": 0,
      "coarseagg": 932,
      "fineagg": 670,
      "age": 365,
      "strength": 52.91
    },
    {
      "cement": 198.6,
      "slag": 132.4,
      "ash": 0,
      "water": 192,
      "superplastic": 0,
      "coarseagg": 978.4,
      "fineagg": 825.5,
      "age": 180,
      "strength": 41.72
    },
    {
      "cement": 475,
      "slag": 0,
      "ash": 0,
      "water": 228,
      "superplastic": 0,
      "coarseagg": 932,
      "fineagg": 594,
      "age": 270,
      "strength": 42.13
    },
    {
      "cement": 190,
      "slag": 190,
      "ash": 0,
      "water": 228,
      "superplastic": 0,
      "coarseagg": 932,
      "fineagg": 670,
      "age": 365,
      "strength": 53.69
    },
    {
      "cement": 237.5,
      "slag": 237.5,
      "ash": 0,
      "water": 228,
      "superplastic": 0,
      "coarseagg": 932,
      "fineagg": 594,
      "age": 270,
      "strength": 38.41
    },
    {
      "cement": 237.5,
      "slag": 237.5,
      "ash": 0,
      "water": 228,
      "superplastic": 0,
      "coarseagg": 932,
      "fineagg": 594,
      "age": 28,
      "strength": 30.08
    },
    {
      "cement": 332.5,
      "slag": 142.5,
      "ash": 0,
      "water": 228,
      "superplastic": 0,
      "coarseagg": 932,
      "fineagg": 594,
      "age": 90,
      "strength": 37.72
    },
    {
      "cement": 475,
      "slag": 0,
      "ash": 0,
      "water": 228,
      "superplastic": 0,
      "coarseagg": 932,
      "fineagg": 594,
      "age": 90,
      "strength": 42.23
    },
    {
      "cement": 237.5,
      "slag": 237.5,
      "ash": 0,
      "water": 228,
      "superplastic": 0,
      "coarseagg": 932,
      "fineagg": 594,
      "age": 180,
      "strength": 36.25
    },
    {
      "cement": 342,
      "slag": 38,
      "ash": 0,
      "water": 228,
      "superplastic": 0,
      "coarseagg": 932,
      "fineagg": 670,
      "age": 90,
      "strength": 50.46
    },
    {
      "cement": 427.5,
      "slag": 47.5,
      "ash": 0,
      "water": 228,
      "superplastic": 0,
      "coarseagg": 932,
      "fineagg": 594,
      "age": 365,
      "strength": 43.7
    },
    {
      "cement": 237.5,
      "slag": 237.5,
      "ash": 0,
      "water": 228,
      "superplastic": 0,
      "coarseagg": 932,
      "fineagg": 594,
      "age": 365,
      "strength": 39
    },
    {
      "cement": 380,
      "slag": 0,
      "ash": 0,
      "water": 228,
      "superplastic": 0,
      "coarseagg": 932,
      "fineagg": 670,
      "age": 180,
      "strength": 53.1
    },
    {
      "cement": 427.5,
      "slag": 47.5,
      "ash": 0,
      "water": 228,
      "superplastic": 0,
      "coarseagg": 932,
      "fineagg": 594,
      "age": 90,
      "strength": 41.54
    },
    {
      "cement": 427.5,
      "slag": 47.5,
      "ash": 0,
      "water": 228,
      "superplastic": 0,
      "coarseagg": 932,
      "fineagg": 594,
      "age": 7,
      "strength": 35.08
    },
    {
      "cement": 349,
      "slag": 0,
      "ash": 0,
      "water": 192,
      "superplastic": 0,
      "coarseagg": 1047,
      "fineagg": 806.9,
      "age": 3,
      "strength": 15.05
    },
    {
      "cement": 380,
      "slag": 95,
      "ash": 0,
      "water": 228,
      "superplastic": 0,
      "coarseagg": 932,
      "fineagg": 594,
      "age": 180,
      "strength": 40.76
    },
    {
      "cement": 237.5,
      "slag": 237.5,
      "ash": 0,
      "water": 228,
      "superplastic": 0,
      "coarseagg": 932,
      "fineagg": 594,
      "age": 7,
      "strength": 26.26
    },
    {
      "cement": 380,
      "slag": 95,
      "ash": 0,
      "water": 228,
      "superplastic": 0,
      "coarseagg": 932,
      "fineagg": 594,
      "age": 7,
      "strength": 32.82
    },
    {
      "cement": 332.5,
      "slag": 142.5,
      "ash": 0,
      "water": 228,
      "superplastic": 0,
      "coarseagg": 932,
      "fineagg": 594,
      "age": 180,
      "strength": 39.78
    },
    {
      "cement": 190,
      "slag": 190,
      "ash": 0,
      "water": 228,
      "superplastic": 0,
      "coarseagg": 932,
      "fineagg": 670,
      "age": 180,
      "strength": 46.93
    },
    {
      "cement": 237.5,
      "slag": 237.5,
      "ash": 0,
      "water": 228,
      "superplastic": 0,
      "coarseagg": 932,
      "fineagg": 594,
      "age": 90,
      "strength": 33.12
    },
    {
      "cement": 304,
      "slag": 76,
      "ash": 0,
      "water": 228,
      "superplastic": 0,
      "coarseagg": 932,
      "fineagg": 670,
      "age": 90,
      "strength": 49.19
    },
    {
      "cement": 139.6,
      "slag": 209.4,
      "ash": 0,
      "water": 192,
      "superplastic": 0,
      "coarseagg": 1047,
      "fineagg": 806.9,
      "age": 7,
      "strength": 14.59
    },
    {
      "cement": 198.6,
      "slag": 132.4,
      "ash": 0,
      "water": 192,
      "superplastic": 0,
      "coarseagg": 978.4,
      "fineagg": 825.5,
      "age": 7,
      "strength": 14.64
    },
    {
      "cement": 475,
      "slag": 0,
      "ash": 0,
      "water": 228,
      "superplastic": 0,
      "coarseagg": 932,
      "fineagg": 594,
      "age": 365,
      "strength": 41.93
    },
    {
      "cement": 198.6,
      "slag": 132.4,
      "ash": 0,
      "water": 192,
      "superplastic": 0,
      "coarseagg": 978.4,
      "fineagg": 825.5,
      "age": 3,
      "strength": 9.13
    },
    {
      "cement": 304,
      "slag": 76,
      "ash": 0,
      "water": 228,
      "superplastic": 0,
      "coarseagg": 932,
      "fineagg": 670,
      "age": 180,
      "strength": 50.95
    },
    {
      "cement": 332.5,
      "slag": 142.5,
      "ash": 0,
      "water": 228,
      "superplastic": 0,
      "coarseagg": 932,
      "fineagg": 594,
      "age": 28,
      "strength": 33.02
    },
    {
      "cement": 304,
      "slag": 76,
      "ash": 0,
      "water": 228,
      "superplastic": 0,
      "coarseagg": 932,
      "fineagg": 670,
      "age": 270,
      "strength": 54.38
    },
    {
      "cement": 266,
      "slag": 114,
      "ash": 0,
      "water": 228,
      "superplastic": 0,
      "coarseagg": 932,
      "fineagg": 670,
      "age": 270,
      "strength": 51.73
    },
    {
      "cement": 310,
      "slag": 0,
      "ash": 0,
      "water": 192,
      "superplastic": 0,
      "coarseagg": 971,
      "fineagg": 850.6,
      "age": 3,
      "strength": 9.87
    },
    {
      "cement": 190,
      "slag": 190,
      "ash": 0,
      "water": 228,
      "superplastic": 0,
      "coarseagg": 932,
      "fineagg": 670,
      "age": 270,
      "strength": 50.66
    },
    {
      "cement": 266,
      "slag": 114,
      "ash": 0,
      "water": 228,
      "superplastic": 0,
      "coarseagg": 932,
      "fineagg": 670,
      "age": 180,
      "strength": 48.7
    },
    {
      "cement": 342,
      "slag": 38,
      "ash": 0,
      "water": 228,
      "superplastic": 0,
      "coarseagg": 932,
      "fineagg": 670,
      "age": 270,
      "strength": 55.06
    },
    {
      "cement": 139.6,
      "slag": 209.4,
      "ash": 0,
      "water": 192,
      "superplastic": 0,
      "coarseagg": 1047,
      "fineagg": 806.9,
      "age": 360,
      "strength": 44.7
    },
    {
      "cement": 332.5,
      "slag": 142.5,
      "ash": 0,
      "water": 228,
      "superplastic": 0,
      "coarseagg": 932,
      "fineagg": 594,
      "age": 7,
      "strength": 30.28
    },
    {
      "cement": 190,
      "slag": 190,
      "ash": 0,
      "water": 228,
      "superplastic": 0,
      "coarseagg": 932,
      "fineagg": 670,
      "age": 28,
      "strength": 40.86
    },
    {
      "cement": 485,
      "slag": 0,
      "ash": 0,
      "water": 146,
      "superplastic": 0,
      "coarseagg": 1120,
      "fineagg": 800,
      "age": 28,
      "strength": 71.99
    },
    {
      "cement": 374,
      "slag": 189.2,
      "ash": 0,
      "water": 170.1,
      "superplastic": 10.1,
      "coarseagg": 926.1,
      "fineagg": 756.7,
      "age": 3,
      "strength": 34.4
    },
    {
      "cement": 313.3,
      "slag": 262.2,
      "ash": 0,
      "water": 175.5,
      "superplastic": 8.6,
      "coarseagg": 1046.9,
      "fineagg": 611.8,
      "age": 3,
      "strength": 28.8
    },
    {
      "cement": 425,
      "slag": 106.3,
      "ash": 0,
      "water": 153.5,
      "superplastic": 16.5,
      "coarseagg": 852.1,
      "fineagg": 887.1,
      "age": 3,
      "strength": 33.4
    },
    {
      "cement": 425,
      "slag": 106.3,
      "ash": 0,
      "water": 151.4,
      "superplastic": 18.6,
      "coarseagg": 936,
      "fineagg": 803.7,
      "age": 3,
      "strength": 36.3
    },
    {
      "cement": 375,
      "slag": 93.8,
      "ash": 0,
      "water": 126.6,
      "superplastic": 23.4,
      "coarseagg": 852.1,
      "fineagg": 992.6,
      "age": 3,
      "strength": 29
    },
    {
      "cement": 475,
      "slag": 118.8,
      "ash": 0,
      "water": 181.1,
      "superplastic": 8.9,
      "coarseagg": 852.1,
      "fineagg": 781.5,
      "age": 3,
      "strength": 37.8
    },
    {
      "cement": 469,
      "slag": 117.2,
      "ash": 0,
      "water": 137.8,
      "superplastic": 32.2,
      "coarseagg": 852.1,
      "fineagg": 840.5,
      "age": 3,
      "strength": 40.2
    },
    {
      "cement": 425,
      "slag": 106.3,
      "ash": 0,
      "water": 153.5,
      "superplastic": 16.5,
      "coarseagg": 852.1,
      "fineagg": 887.1,
      "age": 3,
      "strength": 33.4
    },
    {
      "cement": 388.6,
      "slag": 97.1,
      "ash": 0,
      "water": 157.9,
      "superplastic": 12.1,
      "coarseagg": 852.1,
      "fineagg": 925.7,
      "age": 3,
      "strength": 28.1
    },
    {
      "cement": 531.3,
      "slag": 0,
      "ash": 0,
      "water": 141.8,
      "superplastic": 28.2,
      "coarseagg": 852.1,
      "fineagg": 893.7,
      "age": 3,
      "strength": 41.3
    },
    {
      "cement": 425,
      "slag": 106.3,
      "ash": 0,
      "water": 153.5,
      "superplastic": 16.5,
      "coarseagg": 852.1,
      "fineagg": 887.1,
      "age": 3,
      "strength": 33.4
    },
    {
      "cement": 318.8,
      "slag": 212.5,
      "ash": 0,
      "water": 155.7,
      "superplastic": 14.3,
      "coarseagg": 852.1,
      "fineagg": 880.4,
      "age": 3,
      "strength": 25.2
    },
    {
      "cement": 401.8,
      "slag": 94.7,
      "ash": 0,
      "water": 147.4,
      "superplastic": 11.4,
      "coarseagg": 946.8,
      "fineagg": 852.1,
      "age": 3,
      "strength": 41.1
    },
    {
      "cement": 362.6,
      "slag": 189,
      "ash": 0,
      "water": 164.9,
      "superplastic": 11.6,
      "coarseagg": 944.7,
      "fineagg": 755.8,
      "age": 3,
      "strength": 35.3
    },
    {
      "cement": 323.7,
      "slag": 282.8,
      "ash": 0,
      "water": 183.8,
      "superplastic": 10.3,
      "coarseagg": 942.7,
      "fineagg": 659.9,
      "age": 3,
      "strength": 28.3
    },
    {
      "cement": 379.5,
      "slag": 151.2,
      "ash": 0,
      "water": 153.9,
      "superplastic": 15.9,
      "coarseagg": 1134.3,
      "fineagg": 605,
      "age": 3,
      "strength": 28.6
    },
    {
      "cement": 362.6,
      "slag": 189,
      "ash": 0,
      "water": 164.9,
      "superplastic": 11.6,
      "coarseagg": 944.7,
      "fineagg": 755.8,
      "age": 3,
      "strength": 35.3
    },
    {
      "cement": 286.3,
      "slag": 200.9,
      "ash": 0,
      "water": 144.7,
      "superplastic": 11.2,
      "coarseagg": 1004.6,
      "fineagg": 803.7,
      "age": 3,
      "strength": 24.4
    },
    {
      "cement": 362.6,
      "slag": 189,
      "ash": 0,
      "water": 164.9,
      "superplastic": 11.6,
      "coarseagg": 944.7,
      "fineagg": 755.8,
      "age": 3,
      "strength": 35.3
    },
    {
      "cement": 439,
      "slag": 177,
      "ash": 0,
      "water": 186,
      "superplastic": 11.1,
      "coarseagg": 884.9,
      "fineagg": 707.9,
      "age": 3,
      "strength": 39.3
    },
    {
      "cement": 389.9,
      "slag": 189,
      "ash": 0,
      "water": 145.9,
      "superplastic": 22,
      "coarseagg": 944.7,
      "fineagg": 755.8,
      "age": 3,
      "strength": 40.6
    },
    {
      "cement": 362.6,
      "slag": 189,
      "ash": 0,
      "water": 164.9,
      "superplastic": 11.6,
      "coarseagg": 944.7,
      "fineagg": 755.8,
      "age": 3,
      "strength": 35.3
    },
    {
      "cement": 337.9,
      "slag": 189,
      "ash": 0,
      "water": 174.9,
      "superplastic": 9.5,
      "coarseagg": 944.7,
      "fineagg": 755.8,
      "age": 3,
      "strength": 24.1
    },
    {
      "cement": 374,
      "slag": 189.2,
      "ash": 0,
      "water": 170.1,
      "superplastic": 10.1,
      "coarseagg": 926.1,
      "fineagg": 756.7,
      "age": 7,
      "strength": 46.2
    },
    {
      "cement": 313.3,
      "slag": 262.2,
      "ash": 0,
      "water": 175.5,
      "superplastic": 8.6,
      "coarseagg": 1046.9,
      "fineagg": 611.8,
      "age": 7,
      "strength": 42.8
    },
    {
      "cement": 425,
      "slag": 106.3,
      "ash": 0,
      "water": 153.5,
      "superplastic": 16.5,
      "coarseagg": 852.1,
      "fineagg": 887.1,
      "age": 7,
      "strength": 49.2
    },
    {
      "cement": 425,
      "slag": 106.3,
      "ash": 0,
      "water": 151.4,
      "superplastic": 18.6,
      "coarseagg": 936,
      "fineagg": 803.7,
      "age": 7,
      "strength": 46.8
    },
    {
      "cement": 375,
      "slag": 93.8,
      "ash": 0,
      "water": 126.6,
      "superplastic": 23.4,
      "coarseagg": 852.1,
      "fineagg": 992.6,
      "age": 7,
      "strength": 45.7
    },
    {
      "cement": 475,
      "slag": 118.8,
      "ash": 0,
      "water": 181.1,
      "superplastic": 8.9,
      "coarseagg": 852.1,
      "fineagg": 781.5,
      "age": 7,
      "strength": 55.6
    },
    {
      "cement": 469,
      "slag": 117.2,
      "ash": 0,
      "water": 137.8,
      "superplastic": 32.2,
      "coarseagg": 852.1,
      "fineagg": 840.5,
      "age": 7,
      "strength": 54.9
    },
    {
      "cement": 425,
      "slag": 106.3,
      "ash": 0,
      "water": 153.5,
      "superplastic": 16.5,
      "coarseagg": 852.1,
      "fineagg": 887.1,
      "age": 7,
      "strength": 49.2
    },
    {
      "cement": 388.6,
      "slag": 97.1,
      "ash": 0,
      "water": 157.9,
      "superplastic": 12.1,
      "coarseagg": 852.1,
      "fineagg": 925.7,
      "age": 7,
      "strength": 34.9
    },
    {
      "cement": 531.3,
      "slag": 0,
      "ash": 0,
      "water": 141.8,
      "superplastic": 28.2,
      "coarseagg": 852.1,
      "fineagg": 893.7,
      "age": 7,
      "strength": 46.9
    },
    {
      "cement": 425,
      "slag": 106.3,
      "ash": 0,
      "water": 153.5,
      "superplastic": 16.5,
      "coarseagg": 852.1,
      "fineagg": 887.1,
      "age": 7,
      "strength": 49.2
    },
    {
      "cement": 318.8,
      "slag": 212.5,
      "ash": 0,
      "water": 155.7,
      "superplastic": 14.3,
      "coarseagg": 852.1,
      "fineagg": 880.4,
      "age": 7,
      "strength": 33.4
    },
    {
      "cement": 401.8,
      "slag": 94.7,
      "ash": 0,
      "water": 147.4,
      "superplastic": 11.4,
      "coarseagg": 946.8,
      "fineagg": 852.1,
      "age": 7,
      "strength": 54.1
    },
    {
      "cement": 362.6,
      "slag": 189,
      "ash": 0,
      "water": 164.9,
      "superplastic": 11.6,
      "coarseagg": 944.7,
      "fineagg": 755.8,
      "age": 7,
      "strength": 55.9
    },
    {
      "cement": 323.7,
      "slag": 282.8,
      "ash": 0,
      "water": 183.8,
      "superplastic": 10.3,
      "coarseagg": 942.7,
      "fineagg": 659.9,
      "age": 7,
      "strength": 49.8
    },
    {
      "cement": 379.5,
      "slag": 151.2,
      "ash": 0,
      "water": 153.9,
      "superplastic": 15.9,
      "coarseagg": 1134.3,
      "fineagg": 605,
      "age": 7,
      "strength": 47.1
    },
    {
      "cement": 362.6,
      "slag": 189,
      "ash": 0,
      "water": 164.9,
      "superplastic": 11.6,
      "coarseagg": 944.7,
      "fineagg": 755.8,
      "age": 7,
      "strength": 55.9
    },
    {
      "cement": 286.3,
      "slag": 200.9,
      "ash": 0,
      "water": 144.7,
      "superplastic": 11.2,
      "coarseagg": 1004.6,
      "fineagg": 803.7,
      "age": 7,
      "strength": 38
    },
    {
      "cement": 362.6,
      "slag": 189,
      "ash": 0,
      "water": 164.9,
      "superplastic": 11.6,
      "coarseagg": 944.7,
      "fineagg": 755.8,
      "age": 7,
      "strength": 55.9
    },
    {
      "cement": 439,
      "slag": 177,
      "ash": 0,
      "water": 186,
      "superplastic": 11.1,
      "coarseagg": 884.9,
      "fineagg": 707.9,
      "age": 7,
      "strength": 56.1
    },
    {
      "cement": 389.9,
      "slag": 189,
      "ash": 0,
      "water": 145.9,
      "superplastic": 22,
      "coarseagg": 944.7,
      "fineagg": 755.8,
      "age": 7,
      "strength": 59.09
    },
    {
      "cement": 362.6,
      "slag": 189,
      "ash": 0,
      "water": 164.9,
      "superplastic": 11.6,
      "coarseagg": 944.7,
      "fineagg": 755.8,
      "age": 7,
      "strength": 22.9
    },
    {
      "cement": 337.9,
      "slag": 189,
      "ash": 0,
      "water": 174.9,
      "superplastic": 9.5,
      "coarseagg": 944.7,
      "fineagg": 755.8,
      "age": 7,
      "strength": 35.1
    },
    {
      "cement": 374,
      "slag": 189.2,
      "ash": 0,
      "water": 170.1,
      "superplastic": 10.1,
      "coarseagg": 926.1,
      "fineagg": 756.7,
      "age": 28,
      "strength": 61.09
    },
    {
      "cement": 313.3,
      "slag": 262.2,
      "ash": 0,
      "water": 175.5,
      "superplastic": 8.6,
      "coarseagg": 1046.9,
      "fineagg": 611.8,
      "age": 28,
      "strength": 59.8
    },
    {
      "cement": 425,
      "slag": 106.3,
      "ash": 0,
      "water": 153.5,
      "superplastic": 16.5,
      "coarseagg": 852.1,
      "fineagg": 887.1,
      "age": 28,
      "strength": 60.29
    },
    {
      "cement": 425,
      "slag": 106.3,
      "ash": 0,
      "water": 151.4,
      "superplastic": 18.6,
      "coarseagg": 936,
      "fineagg": 803.7,
      "age": 28,
      "strength": 61.8
    },
    {
      "cement": 375,
      "slag": 93.8,
      "ash": 0,
      "water": 126.6,
      "superplastic": 23.4,
      "coarseagg": 852.1,
      "fineagg": 992.6,
      "age": 28,
      "strength": 56.7
    },
    {
      "cement": 475,
      "slag": 118.8,
      "ash": 0,
      "water": 181.1,
      "superplastic": 8.9,
      "coarseagg": 852.1,
      "fineagg": 781.5,
      "age": 28,
      "strength": 68.3
    },
    {
      "cement": 469,
      "slag": 117.2,
      "ash": 0,
      "water": 137.8,
      "superplastic": 32.2,
      "coarseagg": 852.1,
      "fineagg": 840.5,
      "age": 28,
      "strength": 66.9
    },
    {
      "cement": 425,
      "slag": 106.3,
      "ash": 0,
      "water": 153.5,
      "superplastic": 16.5,
      "coarseagg": 852.1,
      "fineagg": 887.1,
      "age": 28,
      "strength": 60.29
    },
    {
      "cement": 388.6,
      "slag": 97.1,
      "ash": 0,
      "water": 157.9,
      "superplastic": 12.1,
      "coarseagg": 852.1,
      "fineagg": 925.7,
      "age": 28,
      "strength": 50.7
    },
    {
      "cement": 531.3,
      "slag": 0,
      "ash": 0,
      "water": 141.8,
      "superplastic": 28.2,
      "coarseagg": 852.1,
      "fineagg": 893.7,
      "age": 28,
      "strength": 56.4
    },
    {
      "cement": 425,
      "slag": 106.3,
      "ash": 0,
      "water": 153.5,
      "superplastic": 16.5,
      "coarseagg": 852.1,
      "fineagg": 887.1,
      "age": 28,
      "strength": 60.29
    },
    {
      "cement": 318.8,
      "slag": 212.5,
      "ash": 0,
      "water": 155.7,
      "superplastic": 14.3,
      "coarseagg": 852.1,
      "fineagg": 880.4,
      "age": 28,
      "strength": 55.5
    },
    {
      "cement": 401.8,
      "slag": 94.7,
      "ash": 0,
      "water": 147.4,
      "superplastic": 11.4,
      "coarseagg": 946.8,
      "fineagg": 852.1,
      "age": 28,
      "strength": 68.5
    },
    {
      "cement": 362.6,
      "slag": 189,
      "ash": 0,
      "water": 164.9,
      "superplastic": 11.6,
      "coarseagg": 944.7,
      "fineagg": 755.8,
      "age": 28,
      "strength": 71.3
    },
    {
      "cement": 323.7,
      "slag": 282.8,
      "ash": 0,
      "water": 183.8,
      "superplastic": 10.3,
      "coarseagg": 942.7,
      "fineagg": 659.9,
      "age": 28,
      "strength": 74.7
    },
    {
      "cement": 379.5,
      "slag": 151.2,
      "ash": 0,
      "water": 153.9,
      "superplastic": 15.9,
      "coarseagg": 1134.3,
      "fineagg": 605,
      "age": 28,
      "strength": 52.2
    },
    {
      "cement": 362.6,
      "slag": 189,
      "ash": 0,
      "water": 164.9,
      "superplastic": 11.6,
      "coarseagg": 944.7,
      "fineagg": 755.8,
      "age": 28,
      "strength": 71.3
    },
    {
      "cement": 286.3,
      "slag": 200.9,
      "ash": 0,
      "water": 144.7,
      "superplastic": 11.2,
      "coarseagg": 1004.6,
      "fineagg": 803.7,
      "age": 28,
      "strength": 67.7
    },
    {
      "cement": 362.6,
      "slag": 189,
      "ash": 0,
      "water": 164.9,
      "superplastic": 11.6,
      "coarseagg": 944.7,
      "fineagg": 755.8,
      "age": 28,
      "strength": 71.3
    },
    {
      "cement": 439,
      "slag": 177,
      "ash": 0,
      "water": 186,
      "superplastic": 11.1,
      "coarseagg": 884.9,
      "fineagg": 707.9,
      "age": 28,
      "strength": 66
    },
    {
      "cement": 389.9,
      "slag": 189,
      "ash": 0,
      "water": 145.9,
      "superplastic": 22,
      "coarseagg": 944.7,
      "fineagg": 755.8,
      "age": 28,
      "strength": 74.5
    },
    {
      "cement": 362.6,
      "slag": 189,
      "ash": 0,
      "water": 164.9,
      "superplastic": 11.6,
      "coarseagg": 944.7,
      "fineagg": 755.8,
      "age": 28,
      "strength": 71.3
    },
    {
      "cement": 337.9,
      "slag": 189,
      "ash": 0,
      "water": 174.9,
      "superplastic": 9.5,
      "coarseagg": 944.7,
      "fineagg": 755.8,
      "age": 28,
      "strength": 49.9
    },
    {
      "cement": 374,
      "slag": 189.2,
      "ash": 0,
      "water": 170.1,
      "superplastic": 10.1,
      "coarseagg": 926.1,
      "fineagg": 756.7,
      "age": 56,
      "strength": 63.4
    },
    {
      "cement": 313.3,
      "slag": 262.2,
      "ash": 0,
      "water": 175.5,
      "superplastic": 8.6,
      "coarseagg": 1046.9,
      "fineagg": 611.8,
      "age": 56,
      "strength": 64.9
    },
    {
      "cement": 425,
      "slag": 106.3,
      "ash": 0,
      "water": 153.5,
      "superplastic": 16.5,
      "coarseagg": 852.1,
      "fineagg": 887.1,
      "age": 56,
      "strength": 64.3
    },
    {
      "cement": 425,
      "slag": 106.3,
      "ash": 0,
      "water": 151.4,
      "superplastic": 18.6,
      "coarseagg": 936,
      "fineagg": 803.7,
      "age": 56,
      "strength": 64.9
    },
    {
      "cement": 375,
      "slag": 93.8,
      "ash": 0,
      "water": 126.6,
      "superplastic": 23.4,
      "coarseagg": 852.1,
      "fineagg": 992.6,
      "age": 56,
      "strength": 60.2
    },
    {
      "cement": 475,
      "slag": 118.8,
      "ash": 0,
      "water": 181.1,
      "superplastic": 8.9,
      "coarseagg": 852.1,
      "fineagg": 781.5,
      "age": 56,
      "strength": 72.3
    },
    {
      "cement": 469,
      "slag": 117.2,
      "ash": 0,
      "water": 137.8,
      "superplastic": 32.2,
      "coarseagg": 852.1,
      "fineagg": 840.5,
      "age": 56,
      "strength": 69.3
    },
    {
      "cement": 425,
      "slag": 106.3,
      "ash": 0,
      "water": 153.5,
      "superplastic": 16.5,
      "coarseagg": 852.1,
      "fineagg": 887.1,
      "age": 56,
      "strength": 64.3
    },
    {
      "cement": 388.6,
      "slag": 97.1,
      "ash": 0,
      "water": 157.9,
      "superplastic": 12.1,
      "coarseagg": 852.1,
      "fineagg": 925.7,
      "age": 56,
      "strength": 55.2
    },
    {
      "cement": 531.3,
      "slag": 0,
      "ash": 0,
      "water": 141.8,
      "superplastic": 28.2,
      "coarseagg": 852.1,
      "fineagg": 893.7,
      "age": 56,
      "strength": 58.8
    },
    {
      "cement": 425,
      "slag": 106.3,
      "ash": 0,
      "water": 153.5,
      "superplastic": 16.5,
      "coarseagg": 852.1,
      "fineagg": 887.1,
      "age": 56,
      "strength": 64.3
    },
    {
      "cement": 318.8,
      "slag": 212.5,
      "ash": 0,
      "water": 155.7,
      "superplastic": 14.3,
      "coarseagg": 852.1,
      "fineagg": 880.4,
      "age": 56,
      "strength": 66.1
    },
    {
      "cement": 401.8,
      "slag": 94.7,
      "ash": 0,
      "water": 147.4,
      "superplastic": 11.4,
      "coarseagg": 946.8,
      "fineagg": 852.1,
      "age": 56,
      "strength": 73.7
    },
    {
      "cement": 362.6,
      "slag": 189,
      "ash": 0,
      "water": 164.9,
      "superplastic": 11.6,
      "coarseagg": 944.7,
      "fineagg": 755.8,
      "age": 56,
      "strength": 77.3
    },
    {
      "cement": 323.7,
      "slag": 282.8,
      "ash": 0,
      "water": 183.8,
      "superplastic": 10.3,
      "coarseagg": 942.7,
      "fineagg": 659.9,
      "age": 56,
      "strength": 80.2
    },
    {
      "cement": 379.5,
      "slag": 151.2,
      "ash": 0,
      "water": 153.9,
      "superplastic": 15.9,
      "coarseagg": 1134.3,
      "fineagg": 605,
      "age": 56,
      "strength": 54.9
    },
    {
      "cement": 362.6,
      "slag": 189,
      "ash": 0,
      "water": 164.9,
      "superplastic": 11.6,
      "coarseagg": 944.7,
      "fineagg": 755.8,
      "age": 56,
      "strength": 77.3
    },
    {
      "cement": 286.3,
      "slag": 200.9,
      "ash": 0,
      "water": 144.7,
      "superplastic": 11.2,
      "coarseagg": 1004.6,
      "fineagg": 803.7,
      "age": 56,
      "strength": 72.99
    },
    {
      "cement": 362.6,
      "slag": 189,
      "ash": 0,
      "water": 164.9,
      "superplastic": 11.6,
      "coarseagg": 944.7,
      "fineagg": 755.8,
      "age": 56,
      "strength": 77.3
    },
    {
      "cement": 439,
      "slag": 177,
      "ash": 0,
      "water": 186,
      "superplastic": 11.1,
      "coarseagg": 884.9,
      "fineagg": 707.9,
      "age": 56,
      "strength": 71.7
    },
    {
      "cement": 389.9,
      "slag": 189,
      "ash": 0,
      "water": 145.9,
      "superplastic": 22,
      "coarseagg": 944.7,
      "fineagg": 755.8,
      "age": 56,
      "strength": 79.4
    },
    {
      "cement": 362.6,
      "slag": 189,
      "ash": 0,
      "water": 164.9,
      "superplastic": 11.6,
      "coarseagg": 944.7,
      "fineagg": 755.8,
      "age": 56,
      "strength": 77.3
    },
    {
      "cement": 337.9,
      "slag": 189,
      "ash": 0,
      "water": 174.9,
      "superplastic": 9.5,
      "coarseagg": 944.7,
      "fineagg": 755.8,
      "age": 56,
      "strength": 59.89
    },
    {
      "cement": 374,
      "slag": 189.2,
      "ash": 0,
      "water": 170.1,
      "superplastic": 10.1,
      "coarseagg": 926.1,
      "fineagg": 756.7,
      "age": 91,
      "strength": 64.9
    },
    {
      "cement": 313.3,
      "slag": 262.2,
      "ash": 0,
      "water": 175.5,
      "superplastic": 8.6,
      "coarseagg": 1046.9,
      "fineagg": 611.8,
      "age": 91,
      "strength": 66.6
    },
    {
      "cement": 425,
      "slag": 106.3,
      "ash": 0,
      "water": 153.5,
      "superplastic": 16.5,
      "coarseagg": 852.1,
      "fineagg": 887.1,
      "age": 91,
      "strength": 65.2
    },
    {
      "cement": 425,
      "slag": 106.3,
      "ash": 0,
      "water": 151.4,
      "superplastic": 18.6,
      "coarseagg": 936,
      "fineagg": 803.7,
      "age": 91,
      "strength": 66.7
    },
    {
      "cement": 375,
      "slag": 93.8,
      "ash": 0,
      "water": 126.6,
      "superplastic": 23.4,
      "coarseagg": 852.1,
      "fineagg": 992.6,
      "age": 91,
      "strength": 62.5
    },
    {
      "cement": 475,
      "slag": 118.8,
      "ash": 0,
      "water": 181.1,
      "superplastic": 8.9,
      "coarseagg": 852.1,
      "fineagg": 781.5,
      "age": 91,
      "strength": 74.19
    },
    {
      "cement": 469,
      "slag": 117.2,
      "ash": 0,
      "water": 137.8,
      "superplastic": 32.2,
      "coarseagg": 852.1,
      "fineagg": 840.5,
      "age": 91,
      "strength": 70.7
    },
    {
      "cement": 425,
      "slag": 106.3,
      "ash": 0,
      "water": 153.5,
      "superplastic": 16.5,
      "coarseagg": 852.1,
      "fineagg": 887.1,
      "age": 91,
      "strength": 65.2
    },
    {
      "cement": 388.6,
      "slag": 97.1,
      "ash": 0,
      "water": 157.9,
      "superplastic": 12.1,
      "coarseagg": 852.1,
      "fineagg": 925.7,
      "age": 91,
      "strength": 57.6
    },
    {
      "cement": 531.3,
      "slag": 0,
      "ash": 0,
      "water": 141.8,
      "superplastic": 28.2,
      "coarseagg": 852.1,
      "fineagg": 893.7,
      "age": 91,
      "strength": 59.2
    },
    {
      "cement": 425,
      "slag": 106.3,
      "ash": 0,
      "water": 153.5,
      "superplastic": 16.5,
      "coarseagg": 852.1,
      "fineagg": 887.1,
      "age": 91,
      "strength": 65.2
    },
    {
      "cement": 318.8,
      "slag": 212.5,
      "ash": 0,
      "water": 155.7,
      "superplastic": 14.3,
      "coarseagg": 852.1,
      "fineagg": 880.4,
      "age": 91,
      "strength": 68.1
    },
    {
      "cement": 401.8,
      "slag": 94.7,
      "ash": 0,
      "water": 147.4,
      "superplastic": 11.4,
      "coarseagg": 946.8,
      "fineagg": 852.1,
      "age": 91,
      "strength": 75.5
    },
    {
      "cement": 362.6,
      "slag": 189,
      "ash": 0,
      "water": 164.9,
      "superplastic": 11.6,
      "coarseagg": 944.7,
      "fineagg": 755.8,
      "age": 91,
      "strength": 79.3
    },
    {
      "cement": 379.5,
      "slag": 151.2,
      "ash": 0,
      "water": 153.9,
      "superplastic": 15.9,
      "coarseagg": 1134.3,
      "fineagg": 605,
      "age": 91,
      "strength": 56.5
    },
    {
      "cement": 362.6,
      "slag": 189,
      "ash": 0,
      "water": 164.9,
      "superplastic": 11.6,
      "coarseagg": 944.7,
      "fineagg": 755.8,
      "age": 91,
      "strength": 79.3
    },
    {
      "cement": 286.3,
      "slag": 200.9,
      "ash": 0,
      "water": 144.7,
      "superplastic": 11.2,
      "coarseagg": 1004.6,
      "fineagg": 803.7,
      "age": 91,
      "strength": 76.8
    },
    {
      "cement": 362.6,
      "slag": 189,
      "ash": 0,
      "water": 164.9,
      "superplastic": 11.6,
      "coarseagg": 944.7,
      "fineagg": 755.8,
      "age": 91,
      "strength": 79.3
    },
    {
      "cement": 439,
      "slag": 177,
      "ash": 0,
      "water": 186,
      "superplastic": 11.1,
      "coarseagg": 884.9,
      "fineagg": 707.9,
      "age": 91,
      "strength": 73.3
    },
    {
      "cement": 389.9,
      "slag": 189,
      "ash": 0,
      "water": 145.9,
      "superplastic": 22,
      "coarseagg": 944.7,
      "fineagg": 755.8,
      "age": 91,
      "strength": 82.6
    },
    {
      "cement": 362.6,
      "slag": 189,
      "ash": 0,
      "water": 164.9,
      "superplastic": 11.6,
      "coarseagg": 944.7,
      "fineagg": 755.8,
      "age": 91,
      "strength": 79.3
    },
    {
      "cement": 337.9,
      "slag": 189,
      "ash": 0,
      "water": 174.9,
      "superplastic": 9.5,
      "coarseagg": 944.7,
      "fineagg": 755.8,
      "age": 91,
      "strength": 67.8
    },
    {
      "cement": 222.4,
      "slag": 0,
      "ash": 96.7,
      "water": 189.3,
      "superplastic": 4.5,
      "coarseagg": 967.1,
      "fineagg": 870.3,
      "age": 3,
      "strength": 11.58
    },
    {
      "cement": 222.4,
      "slag": 0,
      "ash": 96.7,
      "water": 189.3,
      "superplastic": 4.5,
      "coarseagg": 967.1,
      "fineagg": 870.3,
      "age": 14,
