Repository: listbase-org/listbase-cdn-en

## Datasets

| Name | Records | Size | CSV | Excel | Preview |
|------|---------|------|-----|-------|---------|
| [IUCN Red List: Critically Endangered Species](iucn-critically-endangered-species.json) | 9,586 | 3638 KB | [CSV](iucn-critically-endangered-species_EN.csv) | [Excel](iucn-critically-endangered-species_EN.xlsx) | [View](https://listbase.org/en/science/iucn-critically-endangered-species/) |
| [Mushroom Classification — Edible vs Poisonous](mushroom-classification.json) | 8,124 | 5026 KB | [CSV](mushroom-classification_EN.csv) | [Excel](mushroom-classification_EN.xlsx) | [View](https://listbase.org/en/science/mushroom-classification/) |

File: science/concrete-compressive-strength.json (part 2 of 6)
{
      "strength": 24.45
    },
    {
      "cement": 222.4,
      "slag": 0,
      "ash": 96.7,
      "water": 189.3,
      "superplastic": 4.5,
      "coarseagg": 967.1,
      "fineagg": 870.3,
      "age": 28,
      "strength": 24.89
    },
    {
      "cement": 222.4,
      "slag": 0,
      "ash": 96.7,
      "water": 189.3,
      "superplastic": 4.5,
      "coarseagg": 967.1,
      "fineagg": 870.3,
      "age": 56,
      "strength": 29.45
    },
    {
      "cement": 222.4,
      "slag": 0,
      "ash": 96.7,
      "water": 189.3,
      "superplastic": 4.5,
      "coarseagg": 967.1,
      "fineagg": 870.3,
      "age": 100,
      "strength": 40.71
    },
    {
      "cement": 233.8,
      "slag": 0,
      "ash": 94.6,
      "water": 197.9,
      "superplastic": 4.6,
      "coarseagg": 947,
      "fineagg": 852.2,
      "age": 3,
      "strength": 10.38
    },
    {
      "cement": 233.8,
      "slag": 0,
      "ash": 94.6,
      "water": 197.9,
      "superplastic": 4.6,
      "coarseagg": 947,
      "fineagg": 852.2,
      "age": 14,
      "strength": 22.14
    },
    {
      "cement": 233.8,
      "slag": 0,
      "ash": 94.6,
      "water": 197.9,
      "superplastic": 4.6,
      "coarseagg": 947,
      "fineagg": 852.2,
      "age": 28,
      "strength": 22.84
    },
    {
      "cement": 233.8,
      "slag": 0,
      "ash": 94.6,
      "water": 197.9,
      "superplastic": 4.6,
      "coarseagg": 947,
      "fineagg": 852.2,
      "age": 56,
      "strength": 27.66
    },
    {
      "cement": 233.8,
      "slag": 0,
      "ash": 94.6,
      "water": 197.9,
      "superplastic": 4.6,
      "coarseagg": 947,
      "fineagg": 852.2,
      "age": 100,
      "strength": 34.56
    },
    {
      "cement": 194.7,
      "slag": 0,
      "ash": 100.5,
      "water": 165.6,
      "superplastic": 7.5,
      "coarseagg": 1006.4,
      "fineagg": 905.9,
      "age": 3,
      "strength": 12.45
    },
    {
      "cement": 194.7,
      "slag": 0,
      "ash": 100.5,
      "water": 165.6,
      "superplastic": 7.5,
      "coarseagg": 1006.4,
      "fineagg": 905.9,
      "age": 14,
      "strength": 24.99
    },
    {
      "cement": 194.7,
      "slag": 0,
      "ash": 100.5,
      "water": 165.6,
      "superplastic": 7.5,
      "coarseagg": 1006.4,
      "fineagg": 905.9,
      "age": 28,
      "strength": 25.72
    },
    {
      "cement": 194.7,
      "slag": 0,
      "ash": 100.5,
      "water": 165.6,
      "superplastic": 7.5,
      "coarseagg": 1006.4,
      "fineagg": 905.9,
      "age": 56,
      "strength": 33.96
    },
    {
      "cement": 194.7,
      "slag": 0,
      "ash": 100.5,
      "water": 165.6,
      "superplastic": 7.5,
      "coarseagg": 1006.4,
      "fineagg": 905.9,
      "age": 100,
      "strength": 37.34
    },
    {
      "cement": 190.7,
      "slag": 0,
      "ash": 125.4,
      "water": 162.1,
      "superplastic": 7.8,
      "coarseagg": 1090,
      "fineagg": 804,
      "age": 3,
      "strength": 15.04
    },
    {
      "cement": 190.7,
      "slag": 0,
      "ash": 125.4,
      "water": 162.1,
      "superplastic": 7.8,
      "coarseagg": 1090,
      "fineagg": 804,
      "age": 14,
      "strength": 21.06
    },
    {
      "cement": 190.7,
      "slag": 0,
      "ash": 125.4,
      "water": 162.1,
      "superplastic": 7.8,
      "coarseagg": 1090,
      "fineagg": 804,
      "age": 28,
      "strength": 26.4
    },
    {
      "cement": 190.7,
      "slag": 0,
      "ash": 125.4,
      "water": 162.1,
      "superplastic": 7.8,
      "coarseagg": 1090,
      "fineagg": 804,
      "age": 56,
      "strength": 35.34
    },
    {
      "cement": 190.7,
      "slag": 0,
      "ash": 125.4,
      "water": 162.1,
      "superplastic": 7.8,
      "coarseagg": 1090,
      "fineagg": 804,
      "age": 100,
      "strength": 40.57
    },
    {
      "cement": 212.1,
      "slag": 0,
      "ash": 121.6,
      "water": 180.3,
      "superplastic": 5.7,
      "coarseagg": 1057.6,
      "fineagg": 779.3,
      "age": 3,
      "strength": 12.47
    },
    {
      "cement": 212.1,
      "slag": 0,
      "ash": 121.6,
      "water": 180.3,
      "superplastic": 5.7,
      "coarseagg": 1057.6,
      "fineagg": 779.3,
      "age": 14,
      "strength": 20.92
    },
    {
      "cement": 212.1,
      "slag": 0,
      "ash": 121.6,
      "water": 180.3,
      "superplastic": 5.7,
      "coarseagg": 1057.6,
      "fineagg": 779.3,
      "age": 28,
      "strength": 24.9
    },
    {
      "cement": 212.1,
      "slag": 0,
      "ash": 121.6,
      "water": 180.3,
      "superplastic": 5.7,
      "coarseagg": 1057.6,
      "fineagg": 779.3,
      "age": 56,
      "strength": 34.2
    },
    {
      "cement": 212.1,
      "slag": 0,
      "ash": 121.6,
      "water": 180.3,
      "superplastic": 5.7,
      "coarseagg": 1057.6,
      "fineagg": 779.3,
      "age": 100,
      "strength": 39.61
    },
    {
      "cement": 230,
      "slag": 0,
      "ash": 118.3,
      "water": 195.5,
      "superplastic": 4.6,
      "coarseagg": 1029.4,
      "fineagg": 758.6,
      "age": 3,
      "strength": 10.03
    },
    {
      "cement": 230,
      "slag": 0,
      "ash": 118.3,
      "water": 195.5,
      "superplastic": 4.6,
      "coarseagg": 1029.4,
      "fineagg": 758.6,
      "age": 14,
      "strength": 20.08
    },
    {
      "cement": 230,
      "slag": 0,
      "ash": 118.3,
      "water": 195.5,
      "superplastic": 4.6,
      "coarseagg": 1029.4,
      "fineagg": 758.6,
      "age": 28,
      "strength": 24.48
    },
    {
      "cement": 230,
      "slag": 0,
      "ash": 118.3,
      "water": 195.5,
      "superplastic": 4.6,
      "coarseagg": 1029.4,
      "fineagg": 758.6,
      "age": 56,
      "strength": 31.54
    },
    {
      "cement": 230,
      "slag": 0,
      "ash": 118.3,
      "water": 195.5,
      "superplastic": 4.6,
      "coarseagg": 1029.4,
      "fineagg": 758.6,
      "age": 100,
      "strength": 35.34
    },
    {
      "cement": 190.3,
      "slag": 0,
      "ash": 125.2,
      "water": 161.9,
      "superplastic": 9.9,
      "coarseagg": 1088.1,
      "fineagg": 802.6,
      "age": 3,
      "strength": 9.45
    },
    {
      "cement": 190.3,
      "slag": 0,
      "ash": 125.2,
      "water": 161.9,
      "superplastic": 9.9,
      "coarseagg": 1088.1,
      "fineagg": 802.6,
      "age": 14,
      "strength": 22.72
    },
    {
      "cement": 190.3,
      "slag": 0,
      "ash": 125.2,
      "water": 161.9,
      "superplastic": 9.9,
      "coarseagg": 1088.1,
      "fineagg": 802.6,
      "age": 28,
      "strength": 28.47
    },
    {
      "cement": 190.3,
      "slag": 0,
      "ash": 125.2,
      "water": 161.9,
      "superplastic": 9.9,
      "coarseagg": 1088.1,
      "fineagg": 802.6,
      "age": 56,
      "strength": 38.56
    },
    {
      "cement": 190.3,
      "slag": 0,
      "ash": 125.2,
      "water": 161.9,
      "superplastic": 9.9,
      "coarseagg": 1088.1,
      "fineagg": 802.6,
      "age": 100,
      "strength": 40.39
    },
    {
      "cement": 166.1,
      "slag": 0,
      "ash": 163.3,
      "water": 176.5,
      "superplastic": 4.5,
      "coarseagg": 1058.6,
      "fineagg": 780.1,
      "age": 3,
      "strength": 10.76
    },
    {
      "cement": 166.1,
      "slag": 0,
      "ash": 163.3,
      "water": 176.5,
      "superplastic": 4.5,
      "coarseagg": 1058.6,
      "fineagg": 780.1,
      "age": 14,
      "strength": 25.48
    },
    {
      "cement": 166.1,
      "slag": 0,
      "ash": 163.3,
      "water": 176.5,
      "superplastic": 4.5,
      "coarseagg": 1058.6,
      "fineagg": 780.1,
      "age": 28,
      "strength": 21.54
    },
    {
      "cement": 166.1,
      "slag": 0,
      "ash": 163.3,
      "water": 176.5,
      "superplastic": 4.5,
      "coarseagg": 1058.6,
      "fineagg": 780.1,
      "age": 56,
      "strength": 28.63
    },
    {
      "cement": 166.1,
      "slag": 0,
      "ash": 163.3,
      "water": 176.5,
      "superplastic": 4.5,
      "coarseagg": 1058.6,
      "fineagg": 780.1,
      "age": 100,
      "strength": 33.54
    },
    {
      "cement": 168,
      "slag": 42.1,
      "ash": 163.8,
      "water": 121.8,
      "superplastic": 5.7,
      "coarseagg": 1058.7,
      "fineagg": 780.1,
      "age": 3,
      "strength": 7.75
    },
    {
      "cement": 168,
      "slag": 42.1,
      "ash": 163.8,
      "water": 121.8,
      "superplastic": 5.7,
      "coarseagg": 1058.7,
      "fineagg": 780.1,
      "age": 14,
      "strength": 17.82
    },
    {
      "cement": 168,
      "slag": 42.1,
      "ash": 163.8,
      "water": 121.8,
      "superplastic": 5.7,
      "coarseagg": 1058.7,
      "fineagg": 780.1,
      "age": 28,
      "strength": 24.24
    },
    {
      "cement": 168,
      "slag": 42.1,
      "ash": 163.8,
      "water": 121.8,
      "superplastic": 5.7,
      "coarseagg": 1058.7,
      "fineagg": 780.1,
      "age": 56,
      "strength": 32.85
    },
    {
      "cement": 168,
      "slag": 42.1,
      "ash": 163.8,
      "water": 121.8,
      "superplastic": 5.7,
      "coarseagg": 1058.7,
      "fineagg": 780.1,
      "age": 100,
      "strength": 39.23
    },
    {
      "cement": 213.7,
      "slag": 98.1,
      "ash": 24.5,
      "water": 181.7,
      "superplastic": 6.9,
      "coarseagg": 1065.8,
      "fineagg": 785.4,
      "age": 3,
      "strength": 18
    },
    {
      "cement": 213.7,
      "slag": 98.1,
      "ash": 24.5,
      "water": 181.7,
      "superplastic": 6.9,
      "coarseagg": 1065.8,
      "fineagg": 785.4,
      "age": 14,
      "strength": 30.39
    },
    {
      "cement": 213.7,
      "slag": 98.1,
      "ash": 24.5,
      "water": 181.7,
      "superplastic": 6.9,
      "coarseagg": 1065.8,
      "fineagg": 785.4,
      "age": 28,
      "strength": 45.71
    },
    {
      "cement": 213.7,
      "slag": 98.1,
      "ash": 24.5,
      "water": 181.7,
      "superplastic": 6.9,
      "coarseagg": 1065.8,
      "fineagg": 785.4,
      "age": 56,
      "strength": 50.77
    },
    {
      "cement": 213.7,
      "slag": 98.1,
      "ash": 24.5,
      "water": 181.7,
      "superplastic": 6.9,
      "coarseagg": 1065.8,
      "fineagg": 785.4,
      "age": 100,
      "strength": 53.9
    },
    {
      "cement": 213.8,
      "slag": 98.1,
      "ash": 24.5,
      "water": 181.7,
      "superplastic": 6.7,
      "coarseagg": 1066,
      "fineagg": 785.5,
      "age": 3,
      "strength": 13.18
    },
    {
      "cement": 213.8,
      "slag": 98.1,
      "ash": 24.5,
      "water": 181.7,
      "superplastic": 6.7,
      "coarseagg": 1066,
      "fineagg": 785.5,
      "age": 14,
      "strength": 17.84
    },
    {
      "cement": 213.8,
      "slag": 98.1,
      "ash": 24.5,
      "water": 181.7,
      "superplastic": 6.7,
      "coarseagg": 1066,
      "fineagg": 785.5,
      "age": 28,
      "strength": 40.23
    },
    {
      "cement": 213.8,
      "slag": 98.1,
      "ash": 24.5,
      "water": 181.7,
      "superplastic": 6.7,
      "coarseagg": 1066,
      "fineagg": 785.5,
      "age": 56,
      "strength": 47.13
    },
    {
      "cement": 213.8,
      "slag": 98.1,
      "ash": 24.5,
      "water": 181.7,
      "superplastic": 6.7,
      "coarseagg": 1066,
      "fineagg": 785.5,
      "age": 100,
      "strength": 49.97
    },
    {
      "cement": 229.7,
      "slag": 0,
      "ash": 118.2,
      "water": 195.2,
      "superplastic": 6.1,
      "coarseagg": 1028.1,
      "fineagg": 757.6,
      "age": 3,
      "strength": 13.36
    },
    {
      "cement": 229.7,
      "slag": 0,
      "ash": 118.2,
      "water": 195.2,
      "superplastic": 6.1,
      "coarseagg": 1028.1,
      "fineagg": 757.6,
      "age": 14,
      "strength": 22.32
    },
    {
      "cement": 229.7,
      "slag": 0,
      "ash": 118.2,
      "water": 195.2,
      "superplastic": 6.1,
      "coarseagg": 1028.1,
      "fineagg": 757.6,
      "age": 28,
      "strength": 24.54
    },
    {
      "cement": 229.7,
      "slag": 0,
      "ash": 118.2,
      "water": 195.2,
      "superplastic": 6.1,
      "coarseagg": 1028.1,
      "fineagg": 757.6,
      "age": 56,
      "strength": 31.35
    },
    {
      "cement": 229.7,
      "slag": 0,
      "ash": 118.2,
      "water": 195.2,
      "superplastic": 6.1,
      "coarseagg": 1028.1,
      "fineagg": 757.6,
      "age": 100,
      "strength": 40.86
    },
    {
      "cement": 238.1,
      "slag": 0,
      "ash": 94.1,
      "water": 186.7,
      "superplastic": 7,
      "coarseagg": 949.9,
      "fineagg": 847,
      "age": 3,
      "strength": 19.93
    },
    {
      "cement": 238.1,
      "slag": 0,
      "ash": 94.1,
      "water": 186.7,
      "superplastic": 7,
      "coarseagg": 949.9,
      "fineagg": 847,
      "age": 14,
      "strength": 25.69
    },
    {
      "cement": 238.1,
      "slag": 0,
      "ash": 94.1,
      "water": 186.7,
      "superplastic": 7,
      "coarseagg": 949.9,
      "fineagg": 847,
      "age": 28,
      "strength": 30.23
    },
    {
      "cement": 238.1,
      "slag": 0,
      "ash": 94.1,
      "water": 186.7,
      "superplastic": 7,
      "coarseagg": 949.9,
      "fineagg": 847,
      "age": 56,
      "strength": 39.59
    },
    {
      "cement": 238.1,
      "slag": 0,
      "ash": 94.1,
      "water": 186.7,
      "superplastic": 7,
      "coarseagg": 949.9,
      "fineagg": 847,
      "age": 100,
      "strength": 44.3
    },
    {
      "cement": 250,
      "slag": 0,
      "ash": 95.7,
      "water": 187.4,
      "superplastic": 5.5,
      "coarseagg": 956.9,
      "fineagg": 861.2,
      "age": 3,
      "strength": 13.82
    },
    {
      "cement": 250,
      "slag": 0,
      "ash": 95.7,
      "water": 187.4,
      "superplastic": 5.5,
      "coarseagg": 956.9,
      "fineagg": 861.2,
      "age": 14,
      "strength": 24.92
    },
    {
      "cement": 250,
      "slag": 0,
      "ash": 95.7,
      "water": 187.4,
      "superplastic": 5.5,
      "coarseagg": 956.9,
      "fineagg": 861.2,
      "age": 28,
      "strength": 29.22
    },
    {
      "cement": 250,
      "slag": 0,
      "ash": 95.7,
      "water": 187.4,
      "superplastic": 5.5,
      "coarseagg": 956.9,
      "fineagg": 861.2,
      "age": 56,
      "strength": 38.33
    },
    {
      "cement": 250,
      "slag": 0,
      "ash": 95.7,
      "water": 187.4,
      "superplastic": 5.5,
      "coarseagg": 956.9,
      "fineagg": 861.2,
      "age": 100,
      "strength": 42.35
    },
    {
      "cement": 212.5,
      "slag": 0,
      "ash": 100.4,
      "water": 159.3,
      "superplastic": 8.7,
      "coarseagg": 1007.8,
      "fineagg": 903.6,
      "age": 3,
      "strength": 13.54
    },
    {
      "cement": 212.5,
      "slag": 0,
      "ash": 100.4,
      "water": 159.3,
      "superplastic": 8.7,
      "coarseagg": 1007.8,
      "fineagg": 903.6,
      "age": 14,
      "strength": 26.31
    },
    {
      "cement": 212.5,
      "slag": 0,
      "ash": 100.4,
      "water": 159.3,
      "superplastic": 8.7,
      "coarseagg": 1007.8,
      "fineagg": 903.6,
      "age": 28,
      "strength": 31.64
    },
    {
      "cement": 212.5,
      "slag": 0,
      "ash": 100.4,
      "water": 159.3,
      "superplastic": 8.7,
      "coarseagg": 1007.8,
      "fineagg": 903.6,
      "age": 56,
      "strength": 42.55
    },
    {
      "cement": 212.5,
      "slag": 0,
      "ash": 100.4,
      "water": 159.3,
      "superplastic": 8.7,
      "coarseagg": 1007.8,
      "fineagg": 903.6,
      "age": 100,
      "strength": 42.92
    },
    {
      "cement": 212.6,
      "slag": 0,
      "ash": 100.4,
      "water": 159.4,
      "superplastic": 10.4,
      "coarseagg": 1003.8,
      "fineagg": 903.8,
      "age": 3,
      "strength": 13.33
    },
    {
      "cement": 212.6,
      "slag": 0,
      "ash": 100.4,
      "water": 159.4,
      "superplastic": 10.4,
      "coarseagg": 1003.8,
      "fineagg": 903.8,
      "age": 14,
      "strength": 25.37
    },
    {
      "cement": 212.6,
      "slag": 0,
      "ash": 100.4,
      "water": 159.4,
      "superplastic": 10.4,
      "coarseagg": 1003.8,
      "fineagg": 903.8,
      "age": 28,
      "strength": 37.4
    },
    {
      "cement": 212.6,
      "slag": 0,
      "ash": 100.4,
      "water": 159.4,
      "superplastic": 10.4,
      "coarseagg": 1003.8,
      "fineagg": 903.8,
      "age": 56,
      "strength": 44.4
    },
    {
      "cement": 212.6,
      "slag": 0,
      "ash": 100.4,
      "water": 159.4,
      "superplastic": 10.4,
      "coarseagg": 1003.8,
      "fineagg": 903.8,
      "age": 100,
      "strength": 47.74
    },
    {
      "cement": 212,
      "slag": 0,
      "ash": 124.8,
      "water": 159,
      "superplastic": 7.8,
      "coarseagg": 1085.4,
      "fineagg": 799.5,
      "age": 3,
      "strength": 19.52
    },
    {
      "cement": 212,
      "slag": 0,
      "ash": 124.8,
      "water": 159,
      "superplastic": 7.8,
      "coarseagg": 1085.4,
      "fineagg": 799.5,
      "age": 14,
      "strength": 31.35
    },
    {
      "cement": 212,
      "slag": 0,
      "ash": 124.8,
      "water": 159,
      "superplastic": 7.8,
      "coarseagg": 1085.4,
      "fineagg": 799.5,
      "age": 28,
      "strength": 38.5
    },
    {
      "cement": 212,
      "slag": 0,
      "ash": 124.8,
      "water": 159,
      "superplastic": 7.8,
      "coarseagg": 1085.4,
      "fineagg": 799.5,
      "age": 56,
      "strength": 45.08
    },
    {
      "cement": 212,
      "slag": 0,
      "ash": 124.8,
      "water": 159,
      "superplastic": 7.8,
      "coarseagg": 1085.4,
      "fineagg": 799.5,
      "age": 100,
      "strength": 47.82
    },
    {
      "cement": 231.8,
      "slag": 0,
      "ash": 121.6,
      "water": 174,
      "superplastic": 6.7,
      "coarseagg": 1056.4,
      "fineagg": 778.5,
      "age": 3,
      "strength": 15.44
    },
    {
      "cement": 231.8,
      "slag": 0,
      "ash": 121.6,
      "water": 174,
      "superplastic": 6.7,
      "coarseagg": 1056.4,
      "fineagg": 778.5,
      "age": 14,
      "strength": 26.77
    },
    {
      "cement": 231.8,
      "slag": 0,
      "ash": 121.6,
      "water": 174,
      "superplastic": 6.7,
      "coarseagg": 1056.4,
      "fineagg": 778.5,
      "age": 28,
      "strength": 33.73
    },
    {
      "cement": 231.8,
      "slag": 0,
      "ash": 121.6,
      "water": 174,
      "superplastic": 6.7,
      "coarseagg": 1056.4,
      "fineagg": 778.5,
      "age": 56,
      "strength": 42.7
    },
    {
      "cement": 231.8,
      "slag": 0,
      "ash": 121.6,
      "water": 174,
      "superplastic": 6.7,
      "coarseagg": 1056.4,
      "fineagg": 778.5,
      "age": 100,
      "strength": 45.84
    },
    {
      "cement": 251.4,
      "slag": 0,
      "ash": 118.3,
      "water": 188.5,
      "superplastic": 5.8,
      "coarseagg": 1028.4,
      "fineagg": 757.7,
      "age": 3,
      "strength": 17.22
    },
    {
      "cement": 251.4,
      "slag": 0,
      "ash": 118.3,
      "water": 188.5,
      "superplastic": 5.8,
      "coarseagg": 1028.4,
      "fineagg": 757.7,
      "age": 14,
      "strength": 29.93
    },
    {
      "cement": 251.4,
      "slag": 0,
      "ash": 118.3,
      "water": 188.5,
      "superplastic": 5.8,
      "coarseagg": 1028.4,
      "fineagg": 757.7,
      "age": 28,
      "strength": 29.65
    },
    {
      "cement": 251.4,
      "slag": 0,
      "ash": 118.3,
      "water": 188.5,
      "superplastic": 5.8,
      "coarseagg": 1028.4,
      "fineagg": 757.7,
      "age": 56,
      "strength": 36.97
    },
    {
      "cement": 251.4,
      "slag": 0,
      "ash": 118.3,
      "water": 188.5,
      "superplastic": 5.8,
      "coarseagg": 1028.4,
      "fineagg": 757.7,
      "age": 100,
      "strength": 43.58
    },
    {
      "cement": 251.4,
      "slag": 0,
      "ash": 118.3,
      "water": 188.5,
      "superplastic": 6.4,
      "coarseagg": 1028.4,
      "fineagg": 757.7,
      "age": 3,
      "strength": 13.12
    },
    {
      "cement": 251.4,
      "slag": 0,
      "ash": 118.3,
      "water": 188.5,
      "superplastic": 6.4,
      "coarseagg": 1028.4,
      "fineagg": 757.7,
      "age": 14,
      "strength": 24.43
    },
    {
      "cement": 251.4,
      "slag": 0,
      "ash": 118.3,
      "water": 188.5,
      "superplastic": 6.4,
      "coarseagg": 1028.4,
      "fineagg": 757.7,
      "age": 28,
      "strength": 32.66
    },
    {
      "cement": 251.4,
      "slag": 0,
      "ash": 118.3,
      "water": 188.5,
      "superplastic": 6.4,
      "coarseagg": 1028.4,
      "fineagg": 757.7,
      "age": 56,
      "strength": 36.64
    },
    {
      "cement": 251.4,
      "slag": 0,
      "ash": 118.3,
      "water": 188.5,
      "superplastic": 6.4,
      "coarseagg": 1028.4,
      "fineagg": 757.7,
      "age": 100,
      "strength": 44.21
    },
    {
      "cement": 181.4,
      "slag": 0,
      "ash": 167,
      "water": 169.6,
      "superplastic": 7.6,
      "coarseagg": 1055.6,
      "fineagg": 777.8,
      "age": 3,
      "strength": 13.62
    },
    {
      "cement": 181.4,
      "slag": 0,
      "ash": 167,
      "water": 169.6,
      "superplastic": 7.6,
      "coarseagg": 1055.6,
      "fineagg": 777.8,
      "age": 14,
      "strength": 21.6
    },
    {
      "cement": 181.4,
      "slag": 0,
      "ash": 167,
      "water": 169.6,
      "superplastic": 7.6,
      "coarseagg": 1055.6,
      "fineagg": 777.8,
      "age": 28,
      "strength": 27.77
    },
    {
      "cement": 181.4,
      "slag": 0,
      "ash": 167,
      "water": 169.6,
      "superplastic": 7.6,
      "coarseagg": 1055.6,
      "fineagg": 777.8,
      "age": 56,
      "strength": 35.57
    },
    {
      "cement": 181.4,
      "slag": 0,
      "ash": 167,
      "water": 169.6,
      "superplastic": 7.6,
      "coarseagg": 1055.6,
      "fineagg": 777.8,
      "age": 100,
      "strength": 45.37
    },
    {
      "cement": 182,
      "slag": 45.2,
      "ash": 122,
      "water": 170.2,
      "superplastic": 8.2,
      "coarseagg": 1059.4,
      "fineagg": 780.7,
      "age": 3,
      "strength": 7.32
    },
    {
      "cement": 182,
      "slag": 45.2,
      "ash": 122,
      "water": 170.2,
      "superplastic": 8.2,
      "coarseagg": 1059.4,
      "fineagg": 780.7,
      "age": 14,
      "strength": 21.5
    },
    {
      "cement": 182,
      "slag": 45.2,
      "ash": 122,
      "water": 170.2,
      "superplastic": 8.2,
      "coarseagg": 1059.4,
      "fineagg": 780.7,
      "age": 28,
      "strength": 31.27
    },
    {
      "cement": 182,
      "slag": 45.2,
      "ash": 122,
      "water": 170.2,
      "superplastic": 8.2,
      "coarseagg": 1059.4,
      "fineagg": 780.7,
      "age": 56,
      "strength": 43.5
    },
    {
      "cement": 182,
      "slag": 45.2,
      "ash": 122,
      "water": 170.2,
      "superplastic": 8.2,
      "coarseagg": 1059.4,
      "fineagg": 780.7,
      "age": 100,
      "strength": 48.67
    },
    {
      "cement": 168.9,
      "slag": 42.2,
      "ash": 124.3,
      "water": 158.3,
      "superplastic": 10.8,
      "coarseagg": 1080.8,
      "fineagg": 796.2,
      "age": 3,
      "strength": 7.4
    },
    {
      "cement": 168.9,
      "slag": 42.2,
      "ash": 124.3,
      "water": 158.3,
      "superplastic": 10.8,
      "coarseagg": 1080.8,
      "fineagg": 796.2,
      "age": 14,
      "strength": 23.51
    },
    {
      "cement": 168.9,
      "slag": 42.2,
      "ash": 124.3,
      "water": 158.3,
      "superplastic": 10.8,
      "coarseagg": 1080.8,
      "fineagg": 796.2,
      "age": 28,
      "strength": 31.12
    },
    {
      "cement": 168.9,
      "slag": 42.2,
      "ash": 124.3,
      "water": 158.3,
      "superplastic": 10.8,
      "coarseagg": 1080.8,
      "fineagg": 796.2,
      "age": 56,
      "strength": 39.15
    },
    {
      "cement": 168.9,
      "slag": 42.2,
      "ash": 124.3,
      "water": 158.3,
      "superplastic": 10.8,
      "coarseagg": 1080.8,
      "fineagg": 796.2,
      "age": 100,
      "strength": 48.15
    },
    {
      "cement": 290.4,
      "slag": 0,
      "ash": 96.2,
      "water": 168.1,
      "superplastic": 9.4,
      "coarseagg": 961.2,
      "fineagg": 865,
      "age": 3,
      "strength": 22.5
    },
    {
      "cement": 290.4,
      "slag": 0,
      "ash": 96.2,
      "water": 168.1,
      "superplastic": 9.4,
      "coarseagg": 961.2,
      "fineagg": 865,
      "age": 14,
      "strength": 34.67
    },
    {
      "cement": 290.4,
      "slag": 0,
      "ash": 96.2,
      "water": 168.1,
      "superplastic": 9.4,
      "coarseagg": 961.2,
      "fineagg": 865,
      "age": 28,
      "strength": 34.74
    },
    {
      "cement": 290.4,
      "slag": 0,
      "ash": 96.2,
      "water": 168.1,
      "superplastic": 9.4,
      "coarseagg": 961.2,
      "fineagg": 865,
      "age": 56,
      "strength": 45.08
    },
    {
      "cement": 290.4,
      "slag": 0,
      "ash": 96.2,
      "water": 168.1,
      "superplastic": 9.4,
      "coarseagg": 961.2,
      "fineagg": 865,
      "age": 100,
      "strength": 48.97
    },
    {
      "cement": 277.1,
      "slag": 0,
      "ash": 97.4,
      "water": 160.6,
      "superplastic": 11.8,
      "coarseagg": 973.9,
      "fineagg": 875.6,
      "age": 3,
      "strength": 23.14
    },
    {
      "cement": 277.1,
      "slag": 0,
      "ash": 97.4,
      "water": 160.6,
      "superplastic": 11.8,
      "coarseagg": 973.9,
      "fineagg": 875.6,
      "age": 14,
      "strength": 41.89
    },
    {
      "cement": 277.1,
      "slag": 0,
      "ash": 97.4,
      "water": 160.6,
      "superplastic": 11.8,
      "coarseagg": 973.9,
      "fineagg": 875.6,
      "age": 28,
      "strength": 48.28
    },
    {
      "cement": 277.1,
      "slag": 0,
      "ash": 97.4,
      "water": 160.6,
      "superplastic": 11.8,
      "coarseagg": 973.9,
      "fineagg": 875.6,
      "age": 56,
      "strength": 51.04
    },
    {
      "cement": 277.1,
      "slag": 0,
      "ash": 97.4,
      "water": 160.6,
      "superplastic": 11.8,
      "coarseagg": 973.9,
      "fineagg": 875.6,
      "age": 100,
      "strength": 55.64
    },
    {
      "cement": 295.7,
      "slag": 0,
      "ash": 95.6,
      "water": 171.5,
      "superplastic": 8.9,
      "coarseagg": 955.1,
      "fineagg": 859.2,
      "age": 3,
      "strength": 22.95
    },
    {
      "cement": 295.7,
      "slag": 0,
      "ash": 95.6,
      "water": 171.5,
      "superplastic": 8.9,
      "coarseagg": 955.1,
      "fineagg": 859.2,
      "age": 14,
      "strength": 35.23
    },
    {
      "cement": 295.7,
      "slag": 0,
      "ash": 95.6,
      "water": 171.5,
      "superplastic": 8.9,
      "coarseagg": 955.1,
      "fineagg": 859.2,
      "age": 28,
      "strength": 39.94
    },
    {
      "cement": 295.7,
      "slag": 0,
      "ash": 95.6,
      "water": 171.5,
      "superplastic": 8.9,
      "coarseagg": 955.1,
      "fineagg": 859.2,
      "age": 56,
      "strength": 48.72
    },
    {
      "cement": 295.7,
      "slag": 0,
      "ash": 95.6,
      "water": 171.5,
      "superplastic": 8.9,
      "coarseagg": 955.1,
      "fineagg": 859.2,
      "age": 100,
      "strength": 52.04
    },
    {
      "cement": 251.8,
      "slag": 0,
      "ash": 99.9,
      "water": 146.1,
      "superplastic": 12.4,
      "coarseagg": 1006,
      "fineagg": 899.8,
      "age": 3,
      "strength": 21.02
    },
    {
      "cement": 251.8,
      "slag": 0,
      "ash": 99.9,
      "water": 146.1,
      "superplastic": 12.4,
      "coarseagg": 1006,
      "fineagg": 899.8,
      "age": 14,
      "strength": 33.36
    },
    {
      "cement": 251.8,
      "slag": 0,
      "ash": 99.9,
      "water": 146.1,
      "superplastic": 12.4,
      "coarseagg": 1006,
      "fineagg": 899.8,
      "age": 28,
      "strength": 33.94
    },
    {
      "cement": 251.8,
      "slag": 0,
      "ash": 99.9,
      "water": 146.1,
      "superplastic": 12.4,
      "coarseagg": 1006,
      "fineagg": 899.8,
      "age": 56,
      "strength": 44.14
    },
    {
      "cement": 251.8,
      "slag": 0,
      "ash": 99.9,
      "water": 146.1,
      "superplastic": 12.4,
      "coarseagg": 1006,
      "fineagg": 899.8,
      "age": 100,
      "strength": 45.37
    },
    {
      "cement": 249.1,
      "slag": 0,
      "ash": 98.8,
      "water": 158.1,
      "superplastic": 12.8,
      "coarseagg": 987.8,
      "fineagg": 889,
      "age": 3,
      "strength": 15.36
    },
    {
      "cement": 249.1,
      "slag": 0,
      "ash": 98.8,
      "water": 158.1,
      "superplastic": 12.8,
      "coarseagg": 987.8,
      "fineagg": 889,
      "age": 14,
      "strength": 28.68
    },
    {
      "cement": 249.1,
      "slag": 0,
      "ash": 98.8,
      "water": 158.1,
      "superplastic": 12.8,
      "coarseagg": 987.8,
      "fineagg": 889,
      "age": 28,
      "strength": 30.85
    },
    {
      "cement": 249.1,
      "slag": 0,
      "ash": 98.8,
      "water": 158.1,
      "superplastic": 12.8,
      "coarseagg": 987.8,
      "fineagg": 889,
      "age": 56,
      "strength": 42.03
    },
    {
      "cement": 249.1,
      "slag": 0,
      "ash": 98.8,
      "water": 158.1,
      "superplastic": 12.8,
      "coarseagg": 987.8,
      "fineagg": 889,
      "age": 100,
      "strength": 51.06
    },
    {
      "cement": 252.3,
      "slag": 0,
      "ash": 98.8,
      "water": 146.3,
      "superplastic": 14.2,
      "coarseagg": 987.8,
      "fineagg": 889,
      "age": 3,
      "strength": 21.78
    },
    {
      "cement": 252.3,
      "slag": 0,
      "ash": 98.8,
      "water": 146.3,
      "superplastic": 14.2,
      "coarseagg": 987.8,
      "fineagg": 889,
      "age": 14,
      "strength": 42.29
    },
    {
      "cement": 252.3,
      "slag": 0,
      "ash": 98.8,
      "water": 146.3,
      "superplastic": 14.2,
      "coarseagg": 987.8,
      "fineagg": 889,
      "age": 28,
      "strength": 50.6
    },
    {
      "cement": 252.3,
      "slag": 0,
      "ash": 98.8,
      "water": 146.3,
      "superplastic": 14.2,
      "coarseagg": 987.8,
      "fineagg": 889,
      "age": 56,
      "strength": 55.83
    },
    {
      "cement": 252.3,
      "slag": 0,
      "ash": 98.8,
      "water": 146.3,
      "superplastic": 14.2,
      "coarseagg": 987.8,
      "fineagg": 889,
      "age": 100,
      "strength": 60.95
    },
    {
      "cement": 246.8,
      "slag": 0,
      "ash": 125.1,
      "water": 143.3,
      "superplastic": 12,
      "coarseagg": 1086.8,
      "fineagg": 800.9,
      "age": 3,
      "strength": 23.52
    },
    {
      "cement": 246.8,
      "slag": 0,
      "ash": 125.1,
      "water": 143.3,
      "superplastic": 12,
      "coarseagg": 1086.8,
      "fineagg": 800.9,
      "age": 14,
      "strength": 42.22
    },
    {
      "cement": 246.8,
      "slag": 0,
      "ash": 125.1,
      "water": 143.3,
      "superplastic": 12,
      "coarseagg": 1086.8,
      "fineagg": 800.9,
      "age": 28,
      "strength": 52.5
    },
    {
      "cement": 246.8,
      "slag": 0,
      "ash": 125.1,
      "water": 143.3,
      "superplastic": 12,
      "coarseagg": 1086.8,
      "fineagg": 800.9,
      "age": 56,
      "strength": 60.32
    },
    {
      "cement": 246.8,
      "slag": 0,
      "ash": 125.1,
      "water": 143.3,
      "superplastic": 12,
      "coarseagg": 1086.8,
      "fineagg": 800.9,
      "age": 100,
      "strength": 66.42
    },
    {
      "cement": 275.1,
      "slag": 0,
      "ash": 121.4,
      "water": 159.5,
      "superplastic": 9.9,
      "coarseagg": 1053.6,
      "fineagg": 777.5,
      "age": 3,
      "strength": 23.8
    },
    {
      "cement": 275.1,
      "slag": 0,
      "ash": 121.4,
      "water": 159.5,
      "superplastic": 9.9,
      "coarseagg": 1053.6,
      "fineagg": 777.5,
      "age": 14,
      "strength": 38.77
    },
    {
      "cement": 275.1,
      "slag": 0,
      "ash": 121.4,
      "water": 159.5,
      "superplastic": 9.9,
      "coarseagg": 1053.6,
      "fineagg": 777.5,
      "age": 28,
      "strength": 51.33
    },
    {
      "cement": 275.1,
      "slag": 0,
      "ash": 121.4,
      "water": 159.5,
      "superplastic": 9.9,
      "coarseagg": 1053.6,
      "fineagg": 777.5,
      "age": 56,
      "strength": 56.85
    },
    {
      "cement": 275.1,
      "slag": 0,
      "ash": 121.4,
      "water": 159.5,
      "superplastic": 9.9,
      "coarseagg": 1053.6,
      "fineagg": 777.5,
      "age": 100,
      "strength": 58.61
    },
    {
      "cement": 297.2,
      "slag": 0,
      "ash": 117.5,
      "water": 174.8,
      "superplastic": 9.5,
      "coarseagg": 1022.8,
      "fineagg": 753.5,
      "age": 3,
      "strength": 21.91
    },
    {
      "cement": 297.2,
      "slag": 0,
      "ash": 117.5,
      "water": 174.8,
      "superplastic": 9.5,
      "coarseagg": 1022.8,
      "fineagg": 753.5,
      "age": 14,
      "strength": 36.99
    },
    {
      "cement": 297.2,
      "slag": 0,
      "ash": 117.5,
      "water": 174.8,
      "superplastic": 9.5,
      "coarseagg": 1022.8,
      "fineagg": 753.5,
      "age": 28,
      "strength": 47.4
    },
    {
      "cement": 297.2,
      "slag": 0,
      "ash": 117.5,
      "water": 174.8,
      "superplastic": 9.5,
      "coarseagg": 1022.8,
      "fineagg": 753.5,
      "age": 56,
      "strength": 51.96
    },
    {
      "cement": 297.2,
      "slag": 0,
      "ash": 117.5,
      "water": 174.8,
      "superplastic": 9.5,
      "coarseagg": 1022.8,
      "fineagg": 753.5,
      "age": 100,
      "strength": 56.74
    },
    {
      "cement": 213.7,
      "slag": 0,
      "ash": 174.7,
      "water": 154.8,
      "superplastic": 10.2,
      "coarseagg": 1053.5,
      "fineagg": 776.4,
      "age": 3,
      "strength": 17.57
    },
    {
      "cement": 213.7,
      "slag": 0,
      "ash": 174.7,
      "water": 154.8,
      "superplastic": 10.2,
      "coarseagg": 1053.5,
      "fineagg": 776.4,
      "age": 14,
      "strength": 33.73
    },
    {
      "cement": 213.7,
      "slag": 0,
      "ash": 174.7,
      "water": 154.8,
      "superplastic": 10.2,
      "coarseagg": 1053.5,
      "fineagg": 776.4,
      "age": 28,
      "strength": 40.15
    },
    {
      "cement": 213.7,
      "slag": 0,
      "ash": 174.7,
      "water": 154.8,
      "superplastic": 10.2,
      "coarseagg": 1053.5,
      "fineagg": 776.4,
      "age": 56,
      "strength": 46.64
    },
    {
      "cement": 213.7,
      "slag": 0,
      "ash": 174.7,
      "water": 154.8,
      "superplastic": 10.2,
      "coarseagg": 1053.5,
      "fineagg": 776.4,
      "age": 100,
      "strength": 50.08
    },
    {
      "cement": 213.5,
      "slag": 0,
      "ash": 174.2,
      "water": 154.6,
      "superplastic": 11.7,
      "coarseagg": 1052.3,
      "fineagg": 775.5,
      "age": 3,
      "strength": 17.37
    },
    {
      "cement": 213.5,
      "slag": 0,
      "ash": 174.2,
      "water": 154.6,
      "superplastic": 11.7,
      "coarseagg": 1052.3,
      "fineagg": 775.5,
      "age": 14,
      "strength": 33.7
    },
    {
      "cement": 213.5,
      "slag": 0,
      "ash": 174.2,
      "water": 154.6,
      "superplastic": 11.7,
      "coarseagg": 1052.3,
      "fineagg": 775.5,
      "age": 28,
      "strength": 45.94
    },
    {
      "cement": 213.5,
      "slag": 0,
      "ash": 174.2,
      "water": 154.6,
      "superplastic": 11.7,
      "coarseagg": 1052.3,
      "fineagg": 775.5,
      "age": 56,
      "strength": 51.43
    },
    {
      "cement": 213.5,
      "slag": 0,
      "ash": 174.2,
      "water": 154.6,
      "superplastic": 11.7,
      "coarseagg": 1052.3,
      "fineagg": 775.5,
      "age": 100,
      "strength": 59.3
    },
    {
      "cement": 277.2,
      "slag": 97.8,
      "ash": 24.5,
      "water": 160.7,
      "superplastic": 11.2,
      "coarseagg": 1061.7,
      "fineagg": 782.5,
      "age": 3,
      "strength": 30.45
    },
    {
      "cement": 277.2,
      "slag": 97.8,
      "ash": 24.5,
      "water": 160.7,
      "superplastic": 11.2,
      "coarseagg": 1061.7,
      "fineagg": 782.5,
      "age": 14,
      "strength": 47.71
    },
    {
      "cement": 277.2,
      "slag": 97.8,
      "ash": 24.5,
      "water": 160.7,
      "superplastic": 11.2,
      "coarseagg": 1061.7,
      "fineagg": 782.5,
      "age": 28,
      "strength": 63.14
    },
    {
      "cement": 277.2,
      "slag": 97.8,
      "ash": 24.5,
      "water": 160.7,
      "superplastic": 11.2,
      "coarseagg": 1061.7,
      "fineagg": 782.5,
      "age": 56,
      "strength": 66.82
    },
    {
      "cement": 277.2,
      "slag": 97.8,
      "ash": 24.5,
      "water": 160.7,
      "superplastic": 11.2,
      "coarseagg": 1061.7,
      "fineagg": 782.5,
      "age": 100,
      "strength": 66.95
    },
    {
      "cement": 218.2,
      "slag": 54.6,
      "ash": 123.8,
      "water": 140.8,
      "superplastic": 11.9,
      "coarseagg": 1075.7,
      "fineagg": 792.7,
      "age": 3,
      "strength": 27.42
    },
    {
      "cement": 218.2,
      "slag": 54.6,
      "ash": 123.8,
      "water": 140.8,
      "superplastic": 11.9,
      "coarseagg": 1075.7,
      "fineagg": 792.7,
      "age": 14,
      "strength": 35.96
    },
    {
      "cement": 218.2,
      "slag": 54.6,
      "ash": 123.8,
      "water": 140.8,
      "superplastic": 11.9,
      "coarseagg": 1075.7,
      "fineagg": 792.7,
      "age": 28,
      "strength": 55.51
    },
    {
      "cement": 218.2,
      "slag": 54.6,
      "ash": 123.8,
      "water": 140.8,
      "superplastic": 11.9,
      "coarseagg": 1075.7,
      "fineagg": 792.7,
      "age": 56,
      "strength": 61.99
    },
    {
      "cement": 218.2,
      "slag": 54.6,
      "ash": 123.8,
      "water": 140.8,
      "superplastic": 11.9,
      "coarseagg": 1075.7,
      "fineagg": 792.7,
      "age": 100,
      "strength": 63.53
    },
    {
      "cement": 214.9,
      "slag": 53.8,
      "ash": 121.9,
      "water": 155.6,
      "superplastic": 9.6,
      "coarseagg": 1014.3,
      "fineagg": 780.6,
      "age": 3,
      "strength": 18.02
    },
    {
      "cement": 214.9,
      "slag": 53.8,
      "ash": 121.9,
      "water": 155.6,
      "superplastic": 9.6,
      "coarseagg": 1014.3,
      "fineagg": 780.6,
      "age": 14,
      "strength": 38.6
    },
    {
      "cement": 214.9,
      "slag": 53.8,
      "ash": 121.9,
      "water": 155.6,
      "superplastic": 9.6,
      "coarseagg": 1014.3,
      "fineagg": 780.6,
      "age": 28,
      "strength": 52.2
    },
    {
      "cement": 214.9,
      "slag": 53.8,
      "ash": 121.9,
      "water": 155.6,
      "superplastic": 9.6,
      "coarseagg": 1014.3,
      "fineagg": 780.6,
      "age": 56,
      "strength": 53.96
    },
    {
      "cement": 214.9,
      "slag": 53.8,
      "ash": 121.9,
      "water": 155.6,
      "superplastic": 9.6,
      "coarseagg": 1014.3,
      "fineagg": 780.6,
      "age": 100,
      "strength": 56.63
    },
    {
      "cement": 218.9,
      "slag": 0,
      "ash": 124.1,
      "water": 158.5,
      "superplastic": 11.3,
      "coarseagg": 1078.7,
      "fineagg": 794.9,
      "age": 3,
      "strength": 15.34
    },
    {
      "cement": 218.9,
      "slag": 0,
      "ash": 124.1,
      "water": 158.5,
      "superplastic": 11.3,
      "coarseagg": 1078.7,
      "fineagg": 794.9,
      "age": 14,
      "strength": 26.05
    },
    {
      "cement": 218.9,
      "slag": 0,
      "ash": 124.1,
      "water": 158.5,
      "superplastic": 11.3,
      "coarseagg": 1078.7,
      "fineagg": 794.9,
      "age": 28,
      "strength": 30.22
    },
    {
      "cement": 218.9,
      "slag": 0,
      "ash": 124.1,
      "water": 158.5,
      "superplastic": 11.3,
      "coarseagg": 1078.7,
      "fineagg": 794.9,
      "age": 56,
      "strength": 37.27
    },
    {
      "cement": 218.9,
      "slag": 0,
      "ash": 124.1,
      "water": 158.5,
