Repository: listbase-org/listbase-cdn-en

## Datasets

| Name | Records | Size | CSV | Excel | Preview |
|------|---------|------|-----|-------|---------|
| [IUCN Red List: Critically Endangered Species](iucn-critically-endangered-species.json) | 9,586 | 3638 KB | [CSV](iucn-critically-endangered-species_EN.csv) | [Excel](iucn-critically-endangered-species_EN.xlsx) | [View](https://listbase.org/en/science/iucn-critically-endangered-species/) |
| [Mushroom Classification — Edible vs Poisonous](mushroom-classification.json) | 8,124 | 5026 KB | [CSV](mushroom-classification_EN.csv) | [Excel](mushroom-classification_EN.xlsx) | [View](https://listbase.org/en/science/mushroom-classification/) |

File: science/concrete-compressive-strength.json (part 3 of 6)
{
      "superplastic": 11.3,
      "coarseagg": 1078.7,
      "fineagg": 794.9,
      "age": 100,
      "strength": 46.23
    },
    {
      "cement": 376,
      "slag": 0,
      "ash": 0,
      "water": 214.6,
      "superplastic": 0,
      "coarseagg": 1003.5,
      "fineagg": 762.4,
      "age": 3,
      "strength": 16.28
    },
    {
      "cement": 376,
      "slag": 0,
      "ash": 0,
      "water": 214.6,
      "superplastic": 0,
      "coarseagg": 1003.5,
      "fineagg": 762.4,
      "age": 14,
      "strength": 25.62
    },
    {
      "cement": 376,
      "slag": 0,
      "ash": 0,
      "water": 214.6,
      "superplastic": 0,
      "coarseagg": 1003.5,
      "fineagg": 762.4,
      "age": 28,
      "strength": 31.97
    },
    {
      "cement": 376,
      "slag": 0,
      "ash": 0,
      "water": 214.6,
      "superplastic": 0,
      "coarseagg": 1003.5,
      "fineagg": 762.4,
      "age": 56,
      "strength": 36.3
    },
    {
      "cement": 376,
      "slag": 0,
      "ash": 0,
      "water": 214.6,
      "superplastic": 0,
      "coarseagg": 1003.5,
      "fineagg": 762.4,
      "age": 100,
      "strength": 43.06
    },
    {
      "cement": 500,
      "slag": 0,
      "ash": 0,
      "water": 140,
      "superplastic": 4,
      "coarseagg": 966,
      "fineagg": 853,
      "age": 28,
      "strength": 67.57
    },
    {
      "cement": 475,
      "slag": 0,
      "ash": 59,
      "water": 142,
      "superplastic": 1.9,
      "coarseagg": 1098,
      "fineagg": 641,
      "age": 28,
      "strength": 57.23
    },
    {
      "cement": 315,
      "slag": 137,
      "ash": 0,
      "water": 145,
      "superplastic": 5.9,
      "coarseagg": 1130,
      "fineagg": 745,
      "age": 28,
      "strength": 81.75
    },
    {
      "cement": 505,
      "slag": 0,
      "ash": 60,
      "water": 195,
      "superplastic": 0,
      "coarseagg": 1030,
      "fineagg": 630,
      "age": 28,
      "strength": 64.02
    },
    {
      "cement": 451,
      "slag": 0,
      "ash": 0,
      "water": 165,
      "superplastic": 11.3,
      "coarseagg": 1030,
      "fineagg": 745,
      "age": 28,
      "strength": 78.8
    },
    {
      "cement": 516,
      "slag": 0,
      "ash": 0,
      "water": 162,
      "superplastic": 8.2,
      "coarseagg": 801,
      "fineagg": 802,
      "age": 28,
      "strength": 41.37
    },
    {
      "cement": 520,
      "slag": 0,
      "ash": 0,
      "water": 170,
      "superplastic": 5.2,
      "coarseagg": 855,
      "fineagg": 855,
      "age": 28,
      "strength": 60.28
    },
    {
      "cement": 528,
      "slag": 0,
      "ash": 0,
      "water": 185,
      "superplastic": 6.9,
      "coarseagg": 920,
      "fineagg": 720,
      "age": 28,
      "strength": 56.83
    },
    {
      "cement": 520,
      "slag": 0,
      "ash": 0,
      "water": 175,
      "superplastic": 5.2,
      "coarseagg": 870,
      "fineagg": 805,
      "age": 28,
      "strength": 51.02
    },
    {
      "cement": 385,
      "slag": 0,
      "ash": 136,
      "water": 158,
      "superplastic": 20,
      "coarseagg": 903,
      "fineagg": 768,
      "age": 28,
      "strength": 55.55
    },
    {
      "cement": 500.1,
      "slag": 0,
      "ash": 0,
      "water": 200,
      "superplastic": 3,
      "coarseagg": 1124.4,
      "fineagg": 613.2,
      "age": 28,
      "strength": 44.13
    },
    {
      "cement": 450.1,
      "slag": 50,
      "ash": 0,
      "water": 200,
      "superplastic": 3,
      "coarseagg": 1124.4,
      "fineagg": 613.2,
      "age": 28,
      "strength": 39.38
    },
    {
      "cement": 397,
      "slag": 17.2,
      "ash": 158,
      "water": 167,
      "superplastic": 20.8,
      "coarseagg": 967,
      "fineagg": 633,
      "age": 28,
      "strength": 55.65
    },
    {
      "cement": 333,
      "slag": 17.5,
      "ash": 163,
      "water": 167,
      "superplastic": 17.9,
      "coarseagg": 996,
      "fineagg": 652,
      "age": 28,
      "strength": 47.28
    },
    {
      "cement": 334,
      "slag": 17.6,
      "ash": 158,
      "water": 189,
      "superplastic": 15.3,
      "coarseagg": 967,
      "fineagg": 633,
      "age": 28,
      "strength": 44.33
    },
    {
      "cement": 405,
      "slag": 0,
      "ash": 0,
      "water": 175,
      "superplastic": 0,
      "coarseagg": 1120,
      "fineagg": 695,
      "age": 28,
      "strength": 52.3
    },
    {
      "cement": 200,
      "slag": 200,
      "ash": 0,
      "water": 190,
      "superplastic": 0,
      "coarseagg": 1145,
      "fineagg": 660,
      "age": 28,
      "strength": 49.25
    },
    {
      "cement": 516,
      "slag": 0,
      "ash": 0,
      "water": 162,
      "superplastic": 8.3,
      "coarseagg": 801,
      "fineagg": 802,
      "age": 28,
      "strength": 41.37
    },
    {
      "cement": 145,
      "slag": 116,
      "ash": 119,
      "water": 184,
      "superplastic": 5.7,
      "coarseagg": 833,
      "fineagg": 880,
      "age": 28,
      "strength": 29.16
    },
    {
      "cement": 160,
      "slag": 128,
      "ash": 122,
      "water": 182,
      "superplastic": 6.4,
      "coarseagg": 824,
      "fineagg": 879,
      "age": 28,
      "strength": 39.4
    },
    {
      "cement": 234,
      "slag": 156,
      "ash": 0,
      "water": 189,
      "superplastic": 5.9,
      "coarseagg": 981,
      "fineagg": 760,
      "age": 28,
      "strength": 39.3
    },
    {
      "cement": 250,
      "slag": 180,
      "ash": 95,
      "water": 159,
      "superplastic": 9.5,
      "coarseagg": 860,
      "fineagg": 800,
      "age": 28,
      "strength": 67.87
    },
    {
      "cement": 475,
      "slag": 0,
      "ash": 0,
      "water": 162,
      "superplastic": 9.5,
      "coarseagg": 1044,
      "fineagg": 662,
      "age": 28,
      "strength": 58.52
    },
    {
      "cement": 285,
      "slag": 190,
      "ash": 0,
      "water": 163,
      "superplastic": 7.6,
      "coarseagg": 1031,
      "fineagg": 685,
      "age": 28,
      "strength": 53.58
    },
    {
      "cement": 356,
      "slag": 119,
      "ash": 0,
      "water": 160,
      "superplastic": 9,
      "coarseagg": 1061,
      "fineagg": 657,
      "age": 28,
      "strength": 59
    },
    {
      "cement": 275,
      "slag": 180,
      "ash": 120,
      "water": 162,
      "superplastic": 10.4,
      "coarseagg": 830,
      "fineagg": 765,
      "age": 28,
      "strength": 76.24
    },
    {
      "cement": 500,
      "slag": 0,
      "ash": 0,
      "water": 151,
      "superplastic": 9,
      "coarseagg": 1033,
      "fineagg": 655,
      "age": 28,
      "strength": 69.84
    },
    {
      "cement": 165,
      "slag": 0,
      "ash": 143.6,
      "water": 163.8,
      "superplastic": 0,
      "coarseagg": 1005.6,
      "fineagg": 900.9,
      "age": 3,
      "strength": 14.4
    },
    {
      "cement": 165,
      "slag": 128.5,
      "ash": 132.1,
      "water": 175.1,
      "superplastic": 8.1,
      "coarseagg": 1005.8,
      "fineagg": 746.6,
      "age": 3,
      "strength": 19.42
    },
    {
      "cement": 178,
      "slag": 129.8,
      "ash": 118.6,
      "water": 179.9,
      "superplastic": 3.6,
      "coarseagg": 1007.3,
      "fineagg": 746.8,
      "age": 3,
      "strength": 20.73
    },
    {
      "cement": 167.4,
      "slag": 129.9,
      "ash": 128.6,
      "water": 175.5,
      "superplastic": 7.8,
      "coarseagg": 1006.3,
      "fineagg": 746.6,
      "age": 3,
      "strength": 14.94
    },
    {
      "cement": 172.4,
      "slag": 13.6,
      "ash": 172.4,
      "water": 156.8,
      "superplastic": 4.1,
      "coarseagg": 1006.3,
      "fineagg": 856.4,
      "age": 3,
      "strength": 21.29
    },
    {
      "cement": 173.5,
      "slag": 50.1,
      "ash": 173.5,
      "water": 164.8,
      "superplastic": 6.5,
      "coarseagg": 1006.2,
      "fineagg": 793.5,
      "age": 3,
      "strength": 23.08
    },
    {
      "cement": 167,
      "slag": 75.4,
      "ash": 167,
      "water": 164,
      "superplastic": 7.9,
      "coarseagg": 1007.3,
      "fineagg": 770.1,
      "age": 3,
      "strength": 15.52
    },
    {
      "cement": 173.8,
      "slag": 93.4,
      "ash": 159.9,
      "water": 172.3,
      "superplastic": 9.7,
      "coarseagg": 1007.2,
      "fineagg": 746.6,
      "age": 3,
      "strength": 15.82
    },
    {
      "cement": 190.3,
      "slag": 0,
      "ash": 125.2,
      "water": 166.6,
      "superplastic": 9.9,
      "coarseagg": 1079,
      "fineagg": 798.9,
      "age": 3,
      "strength": 12.55
    },
    {
      "cement": 250,
      "slag": 0,
      "ash": 95.7,
      "water": 191.8,
      "superplastic": 5.3,
      "coarseagg": 948.9,
      "fineagg": 857.2,
      "age": 3,
      "strength": 8.49
    },
    {
      "cement": 213.5,
      "slag": 0,
      "ash": 174.2,
      "water": 159.2,
      "superplastic": 11.7,
      "coarseagg": 1043.6,
      "fineagg": 771.9,
      "age": 3,
      "strength": 15.61
    },
    {
      "cement": 194.7,
      "slag": 0,
      "ash": 100.5,
      "water": 170.2,
      "superplastic": 7.5,
      "coarseagg": 998,
      "fineagg": 901.8,
      "age": 3,
      "strength": 12.18
    },
    {
      "cement": 251.4,
      "slag": 0,
      "ash": 118.3,
      "water": 192.9,
      "superplastic": 5.8,
      "coarseagg": 1043.6,
      "fineagg": 754.3,
      "age": 3,
      "strength": 11.98
    },
    {
      "cement": 165,
      "slag": 0,
      "ash": 143.6,
      "water": 163.8,
      "superplastic": 0,
      "coarseagg": 1005.6,
      "fineagg": 900.9,
      "age": 14,
      "strength": 16.88
    },
    {
      "cement": 165,
      "slag": 128.5,
      "ash": 132.1,
      "water": 175.1,
      "superplastic": 8.1,
      "coarseagg": 1005.8,
      "fineagg": 746.6,
      "age": 14,
      "strength": 33.09
    },
    {
      "cement": 178,
      "slag": 129.8,
      "ash": 118.6,
      "water": 179.9,
      "superplastic": 3.6,
      "coarseagg": 1007.3,
      "fineagg": 746.8,
      "age": 14,
      "strength": 34.24
    },
    {
      "cement": 167.4,
      "slag": 129.9,
      "ash": 128.6,
      "water": 175.5,
      "superplastic": 7.8,
      "coarseagg": 1006.3,
      "fineagg": 746.6,
      "age": 14,
      "strength": 31.81
    },
    {
      "cement": 172.4,
      "slag": 13.6,
      "ash": 172.4,
      "water": 156.8,
      "superplastic": 4.1,
      "coarseagg": 1006.3,
      "fineagg": 856.4,
      "age": 14,
      "strength": 29.75
    },
    {
      "cement": 173.5,
      "slag": 50.1,
      "ash": 173.5,
      "water": 164.8,
      "superplastic": 6.5,
      "coarseagg": 1006.2,
      "fineagg": 793.5,
      "age": 14,
      "strength": 33.01
    },
    {
      "cement": 167,
      "slag": 75.4,
      "ash": 167,
      "water": 164,
      "superplastic": 7.9,
      "coarseagg": 1007.3,
      "fineagg": 770.1,
      "age": 14,
      "strength": 32.9
    },
    {
      "cement": 173.8,
      "slag": 93.4,
      "ash": 159.9,
      "water": 172.3,
      "superplastic": 9.7,
      "coarseagg": 1007.2,
      "fineagg": 746.6,
      "age": 14,
      "strength": 29.55
    },
    {
      "cement": 190.3,
      "slag": 0,
      "ash": 125.2,
      "water": 166.6,
      "superplastic": 9.9,
      "coarseagg": 1079,
      "fineagg": 798.9,
      "age": 14,
      "strength": 19.42
    },
    {
      "cement": 250,
      "slag": 0,
      "ash": 95.7,
      "water": 191.8,
      "superplastic": 5.3,
      "coarseagg": 948.9,
      "fineagg": 857.2,
      "age": 14,
      "strength": 24.66
    },
    {
      "cement": 213.5,
      "slag": 0,
      "ash": 174.2,
      "water": 159.2,
      "superplastic": 11.7,
      "coarseagg": 1043.6,
      "fineagg": 771.9,
      "age": 14,
      "strength": 29.59
    },
    {
      "cement": 194.7,
      "slag": 0,
      "ash": 100.5,
      "water": 170.2,
      "superplastic": 7.5,
      "coarseagg": 998,
      "fineagg": 901.8,
      "age": 14,
      "strength": 24.28
    },
    {
      "cement": 251.4,
      "slag": 0,
      "ash": 118.3,
      "water": 192.9,
      "superplastic": 5.8,
      "coarseagg": 1043.6,
      "fineagg": 754.3,
      "age": 14,
      "strength": 20.73
    },
    {
      "cement": 165,
      "slag": 0,
      "ash": 143.6,
      "water": 163.8,
      "superplastic": 0,
      "coarseagg": 1005.6,
      "fineagg": 900.9,
      "age": 28,
      "strength": 26.2
    },
    {
      "cement": 165,
      "slag": 128.5,
      "ash": 132.1,
      "water": 175.1,
      "superplastic": 8.1,
      "coarseagg": 1005.8,
      "fineagg": 746.6,
      "age": 28,
      "strength": 46.39
    },
    {
      "cement": 178,
      "slag": 129.8,
      "ash": 118.6,
      "water": 179.9,
      "superplastic": 3.6,
      "coarseagg": 1007.3,
      "fineagg": 746.8,
      "age": 28,
      "strength": 39.16
    },
    {
      "cement": 167.4,
      "slag": 129.9,
      "ash": 128.6,
      "water": 175.5,
      "superplastic": 7.8,
      "coarseagg": 1006.3,
      "fineagg": 746.6,
      "age": 28,
      "strength": 41.2
    },
    {
      "cement": 172.4,
      "slag": 13.6,
      "ash": 172.4,
      "water": 156.8,
      "superplastic": 4.1,
      "coarseagg": 1006.3,
      "fineagg": 856.4,
      "age": 28,
      "strength": 33.69
    },
    {
      "cement": 173.5,
      "slag": 50.1,
      "ash": 173.5,
      "water": 164.8,
      "superplastic": 6.5,
      "coarseagg": 1006.2,
      "fineagg": 793.5,
      "age": 28,
      "strength": 38.2
    },
    {
      "cement": 167,
      "slag": 75.4,
      "ash": 167,
      "water": 164,
      "superplastic": 7.9,
      "coarseagg": 1007.3,
      "fineagg": 770.1,
      "age": 28,
      "strength": 41.41
    },
    {
      "cement": 173.8,
      "slag": 93.4,
      "ash": 159.9,
      "water": 172.3,
      "superplastic": 9.7,
      "coarseagg": 1007.2,
      "fineagg": 746.6,
      "age": 28,
      "strength": 37.81
    },
    {
      "cement": 190.3,
      "slag": 0,
      "ash": 125.2,
      "water": 166.6,
      "superplastic": 9.9,
      "coarseagg": 1079,
      "fineagg": 798.9,
      "age": 28,
      "strength": 24.85
    },
    {
      "cement": 250,
      "slag": 0,
      "ash": 95.7,
      "water": 191.8,
      "superplastic": 5.3,
      "coarseagg": 948.9,
      "fineagg": 857.2,
      "age": 28,
      "strength": 27.22
    },
    {
      "cement": 213.5,
      "slag": 0,
      "ash": 174.2,
      "water": 159.2,
      "superplastic": 11.7,
      "coarseagg": 1043.6,
      "fineagg": 771.9,
      "age": 28,
      "strength": 44.64
    },
    {
      "cement": 194.7,
      "slag": 0,
      "ash": 100.5,
      "water": 170.2,
      "superplastic": 7.5,
      "coarseagg": 998,
      "fineagg": 901.8,
      "age": 28,
      "strength": 37.27
    },
    {
      "cement": 251.4,
      "slag": 0,
      "ash": 118.3,
      "water": 192.9,
      "superplastic": 5.8,
      "coarseagg": 1043.6,
      "fineagg": 754.3,
      "age": 28,
      "strength": 33.27
    },
    {
      "cement": 165,
      "slag": 0,
      "ash": 143.6,
      "water": 163.8,
      "superplastic": 0,
      "coarseagg": 1005.6,
      "fineagg": 900.9,
      "age": 56,
      "strength": 36.56
    },
    {
      "cement": 165,
      "slag": 128.5,
      "ash": 132.1,
      "water": 175.1,
      "superplastic": 8.1,
      "coarseagg": 1005.8,
      "fineagg": 746.6,
      "age": 56,
      "strength": 53.72
    },
    {
      "cement": 178,
      "slag": 129.8,
      "ash": 118.6,
      "water": 179.9,
      "superplastic": 3.6,
      "coarseagg": 1007.3,
      "fineagg": 746.8,
      "age": 56,
      "strength": 48.59
    },
    {
      "cement": 167.4,
      "slag": 129.9,
      "ash": 128.6,
      "water": 175.5,
      "superplastic": 7.8,
      "coarseagg": 1006.3,
      "fineagg": 746.6,
      "age": 56,
      "strength": 51.72
    },
    {
      "cement": 172.4,
      "slag": 13.6,
      "ash": 172.4,
      "water": 156.8,
      "superplastic": 4.1,
      "coarseagg": 1006.3,
      "fineagg": 856.4,
      "age": 56,
      "strength": 35.85
    },
    {
      "cement": 173.5,
      "slag": 50.1,
      "ash": 173.5,
      "water": 164.8,
      "superplastic": 6.5,
      "coarseagg": 1006.2,
      "fineagg": 793.5,
      "age": 56,
      "strength": 53.77
    },
    {
      "cement": 167,
      "slag": 75.4,
      "ash": 167,
      "water": 164,
      "superplastic": 7.9,
      "coarseagg": 1007.3,
      "fineagg": 770.1,
      "age": 56,
      "strength": 53.46
    },
    {
      "cement": 173.8,
      "slag": 93.4,
      "ash": 159.9,
      "water": 172.3,
      "superplastic": 9.7,
      "coarseagg": 1007.2,
      "fineagg": 746.6,
      "age": 56,
      "strength": 48.99
    },
    {
      "cement": 190.3,
      "slag": 0,
      "ash": 125.2,
      "water": 166.6,
      "superplastic": 9.9,
      "coarseagg": 1079,
      "fineagg": 798.9,
      "age": 56,
      "strength": 31.72
    },
    {
      "cement": 250,
      "slag": 0,
      "ash": 95.7,
      "water": 191.8,
      "superplastic": 5.3,
      "coarseagg": 948.9,
      "fineagg": 857.2,
      "age": 56,
      "strength": 39.64
    },
    {
      "cement": 213.5,
      "slag": 0,
      "ash": 174.2,
      "water": 159.2,
      "superplastic": 11.7,
      "coarseagg": 1043.6,
      "fineagg": 771.9,
      "age": 56,
      "strength": 51.26
    },
    {
      "cement": 194.7,
      "slag": 0,
      "ash": 100.5,
      "water": 170.2,
      "superplastic": 7.5,
      "coarseagg": 998,
      "fineagg": 901.8,
      "age": 56,
      "strength": 43.39
    },
    {
      "cement": 251.4,
      "slag": 0,
      "ash": 118.3,
      "water": 192.9,
      "superplastic": 5.8,
      "coarseagg": 1043.6,
      "fineagg": 754.3,
      "age": 56,
      "strength": 39.27
    },
    {
      "cement": 165,
      "slag": 0,
      "ash": 143.6,
      "water": 163.8,
      "superplastic": 0,
      "coarseagg": 1005.6,
      "fineagg": 900.9,
      "age": 100,
      "strength": 37.96
    },
    {
      "cement": 165,
      "slag": 128.5,
      "ash": 132.1,
      "water": 175.1,
      "superplastic": 8.1,
      "coarseagg": 1005.8,
      "fineagg": 746.6,
      "age": 100,
      "strength": 55.02
    },
    {
      "cement": 178,
      "slag": 129.8,
      "ash": 118.6,
      "water": 179.9,
      "superplastic": 3.6,
      "coarseagg": 1007.3,
      "fineagg": 746.8,
      "age": 100,
      "strength": 49.99
    },
    {
      "cement": 167.4,
      "slag": 129.9,
      "ash": 128.6,
      "water": 175.5,
      "superplastic": 7.8,
      "coarseagg": 1006.3,
      "fineagg": 746.6,
      "age": 100,
      "strength": 53.66
    },
    {
      "cement": 172.4,
      "slag": 13.6,
      "ash": 172.4,
      "water": 156.8,
      "superplastic": 4.1,
      "coarseagg": 1006.3,
      "fineagg": 856.4,
      "age": 100,
      "strength": 37.68
    },
    {
      "cement": 173.5,
      "slag": 50.1,
      "ash": 173.5,
      "water": 164.8,
      "superplastic": 6.5,
      "coarseagg": 1006.2,
      "fineagg": 793.5,
      "age": 100,
      "strength": 56.06
    },
    {
      "cement": 167,
      "slag": 75.4,
      "ash": 167,
      "water": 164,
      "superplastic": 7.9,
      "coarseagg": 1007.3,
      "fineagg": 770.1,
      "age": 100,
      "strength": 56.81
    },
    {
      "cement": 173.8,
      "slag": 93.4,
      "ash": 159.9,
      "water": 172.3,
      "superplastic": 9.7,
      "coarseagg": 1007.2,
      "fineagg": 746.6,
      "age": 100,
      "strength": 50.94
    },
    {
      "cement": 190.3,
      "slag": 0,
      "ash": 125.2,
      "water": 166.6,
      "superplastic": 9.9,
      "coarseagg": 1079,
      "fineagg": 798.9,
      "age": 100,
      "strength": 33.56
    },
    {
      "cement": 250,
      "slag": 0,
      "ash": 95.7,
      "water": 191.8,
      "superplastic": 5.3,
      "coarseagg": 948.9,
      "fineagg": 857.2,
      "age": 100,
      "strength": 41.16
    },
    {
      "cement": 213.5,
      "slag": 0,
      "ash": 174.2,
      "water": 159.2,
      "superplastic": 11.7,
      "coarseagg": 1043.6,
      "fineagg": 771.9,
      "age": 100,
      "strength": 52.96
    },
    {
      "cement": 194.7,
      "slag": 0,
      "ash": 100.5,
      "water": 170.2,
      "superplastic": 7.5,
      "coarseagg": 998,
      "fineagg": 901.8,
      "age": 100,
      "strength": 44.28
    },
    {
      "cement": 251.4,
      "slag": 0,
      "ash": 118.3,
      "water": 192.9,
      "superplastic": 5.8,
      "coarseagg": 1043.6,
      "fineagg": 754.3,
      "age": 100,
      "strength": 40.15
    },
    {
      "cement": 446,
      "slag": 24,
      "ash": 79,
      "water": 162,
      "superplastic": 11.6,
      "coarseagg": 967,
      "fineagg": 712,
      "age": 28,
      "strength": 57.03
    },
    {
      "cement": 446,
      "slag": 24,
      "ash": 79,
      "water": 162,
      "superplastic": 11.6,
      "coarseagg": 967,
      "fineagg": 712,
      "age": 28,
      "strength": 44.42
    },
    {
      "cement": 446,
      "slag": 24,
      "ash": 79,
      "water": 162,
      "superplastic": 11.6,
      "coarseagg": 967,
      "fineagg": 712,
      "age": 28,
      "strength": 51.02
    },
    {
      "cement": 446,
      "slag": 24,
      "ash": 79,
      "water": 162,
      "superplastic": 10.3,
      "coarseagg": 967,
      "fineagg": 712,
      "age": 28,
      "strength": 53.39
    },
    {
      "cement": 446,
      "slag": 24,
      "ash": 79,
      "water": 162,
      "superplastic": 11.6,
      "coarseagg": 967,
      "fineagg": 712,
      "age": 3,
      "strength": 35.36
    },
    {
      "cement": 446,
      "slag": 24,
      "ash": 79,
      "water": 162,
      "superplastic": 11.6,
      "coarseagg": 967,
      "fineagg": 712,
      "age": 3,
      "strength": 25.02
    },
    {
      "cement": 446,
      "slag": 24,
      "ash": 79,
      "water": 162,
      "superplastic": 11.6,
      "coarseagg": 967,
      "fineagg": 712,
      "age": 3,
      "strength": 23.35
    },
    {
      "cement": 446,
      "slag": 24,
      "ash": 79,
      "water": 162,
      "superplastic": 11.6,
      "coarseagg": 967,
      "fineagg": 712,
      "age": 7,
      "strength": 52.01
    },
    {
      "cement": 446,
      "slag": 24,
      "ash": 79,
      "water": 162,
      "superplastic": 11.6,
      "coarseagg": 967,
      "fineagg": 712,
      "age": 7,
      "strength": 38.02
    },
    {
      "cement": 446,
      "slag": 24,
      "ash": 79,
      "water": 162,
      "superplastic": 11.6,
      "coarseagg": 967,
      "fineagg": 712,
      "age": 7,
      "strength": 39.3
    },
    {
      "cement": 446,
      "slag": 24,
      "ash": 79,
      "water": 162,
      "superplastic": 11.6,
      "coarseagg": 967,
      "fineagg": 712,
      "age": 56,
      "strength": 61.07
    },
    {
      "cement": 446,
      "slag": 24,
      "ash": 79,
      "water": 162,
      "superplastic": 11.6,
      "coarseagg": 967,
      "fineagg": 712,
      "age": 56,
      "strength": 56.14
    },
    {
      "cement": 446,
      "slag": 24,
      "ash": 79,
      "water": 162,
      "superplastic": 11.6,
      "coarseagg": 967,
      "fineagg": 712,
      "age": 56,
      "strength": 55.25
    },
    {
      "cement": 446,
      "slag": 24,
      "ash": 79,
      "water": 162,
      "superplastic": 10.3,
      "coarseagg": 967,
      "fineagg": 712,
      "age": 56,
      "strength": 54.77
    },
    {
      "cement": 387,
      "slag": 20,
      "ash": 94,
      "water": 157,
      "superplastic": 14.3,
      "coarseagg": 938,
      "fineagg": 845,
      "age": 28,
      "strength": 50.24
    },
    {
      "cement": 387,
      "slag": 20,
      "ash": 94,
      "water": 157,
      "superplastic": 13.9,
      "coarseagg": 938,
      "fineagg": 845,
      "age": 28,
      "strength": 46.68
    },
    {
      "cement": 387,
      "slag": 20,
      "ash": 94,
      "water": 157,
      "superplastic": 11.6,
      "coarseagg": 938,
      "fineagg": 845,
      "age": 28,
      "strength": 46.68
    },
    {
      "cement": 387,
      "slag": 20,
      "ash": 94,
      "water": 157,
      "superplastic": 14.3,
      "coarseagg": 938,
      "fineagg": 845,
      "age": 3,
      "strength": 22.75
    },
    {
      "cement": 387,
      "slag": 20,
      "ash": 94,
      "water": 157,
      "superplastic": 13.9,
      "coarseagg": 938,
      "fineagg": 845,
      "age": 3,
      "strength": 25.51
    },
    {
      "cement": 387,
      "slag": 20,
      "ash": 94,
      "water": 157,
      "superplastic": 11.6,
      "coarseagg": 938,
      "fineagg": 845,
      "age": 3,
      "strength": 34.77
    },
    {
      "cement": 387,
      "slag": 20,
      "ash": 94,
      "water": 157,
      "superplastic": 14.3,
      "coarseagg": 938,
      "fineagg": 845,
      "age": 7,
      "strength": 36.84
    },
    {
      "cement": 387,
      "slag": 20,
      "ash": 94,
      "water": 157,
      "superplastic": 13.9,
      "coarseagg": 938,
      "fineagg": 845,
      "age": 7,
      "strength": 45.9
    },
    {
      "cement": 387,
      "slag": 20,
      "ash": 94,
      "water": 157,
      "superplastic": 11.6,
      "coarseagg": 938,
      "fineagg": 845,
      "age": 7,
      "strength": 41.67
    },
    {
      "cement": 387,
      "slag": 20,
      "ash": 94,
      "water": 157,
      "superplastic": 14.3,
      "coarseagg": 938,
      "fineagg": 845,
      "age": 56,
      "strength": 56.34
    },
    {
      "cement": 387,
      "slag": 20,
      "ash": 94,
      "water": 157,
      "superplastic": 13.9,
      "coarseagg": 938,
      "fineagg": 845,
      "age": 56,
      "strength": 47.97
    },
    {
      "cement": 387,
      "slag": 20,
      "ash": 94,
      "water": 157,
      "superplastic": 11.6,
      "coarseagg": 938,
      "fineagg": 845,
      "age": 56,
      "strength": 61.46
    },
    {
      "cement": 355,
      "slag": 19,
      "ash": 97,
      "water": 145,
      "superplastic": 13.1,
      "coarseagg": 967,
      "fineagg": 871,
      "age": 28,
      "strength": 44.03
    },
    {
      "cement": 355,
      "slag": 19,
      "ash": 97,
      "water": 145,
      "superplastic": 12.3,
      "coarseagg": 967,
      "fineagg": 871,
      "age": 28,
      "strength": 55.45
    },
    {
      "cement": 491,
      "slag": 26,
      "ash": 123,
      "water": 210,
      "superplastic": 3.9,
      "coarseagg": 882,
      "fineagg": 699,
      "age": 28,
      "strength": 55.55
    },
    {
      "cement": 491,
      "slag": 26,
      "ash": 123,
      "water": 201,
      "superplastic": 3.9,
      "coarseagg": 822,
      "fineagg": 699,
      "age": 28,
      "strength": 57.92
    },
    {
      "cement": 491,
      "slag": 26,
      "ash": 123,
      "water": 210,
      "superplastic": 3.9,
      "coarseagg": 882,
      "fineagg": 699,
      "age": 3,
      "strength": 25.61
    },
    {
      "cement": 491,
      "slag": 26,
      "ash": 123,
      "water": 210,
      "superplastic": 3.9,
      "coarseagg": 882,
      "fineagg": 699,
      "age": 7,
      "strength": 33.49
    },
    {
      "cement": 491,
      "slag": 26,
      "ash": 123,
      "water": 210,
      "superplastic": 3.9,
      "coarseagg": 882,
      "fineagg": 699,
      "age": 56,
      "strength": 59.59
    },
    {
      "cement": 491,
      "slag": 26,
      "ash": 123,
      "water": 201,
      "superplastic": 3.9,
      "coarseagg": 822,
      "fineagg": 699,
      "age": 3,
      "strength": 29.55
    },
    {
      "cement": 491,
      "slag": 26,
      "ash": 123,
      "water": 201,
      "superplastic": 3.9,
      "coarseagg": 822,
      "fineagg": 699,
      "age": 7,
      "strength": 37.92
    },
    {
      "cement": 491,
      "slag": 26,
      "ash": 123,
      "water": 201,
      "superplastic": 3.9,
      "coarseagg": 822,
      "fineagg": 699,
      "age": 56,
      "strength": 61.86
    },
    {
      "cement": 424,
      "slag": 22,
      "ash": 132,
      "water": 178,
      "superplastic": 8.5,
      "coarseagg": 822,
      "fineagg": 750,
      "age": 28,
      "strength": 62.05
    },
    {
      "cement": 424,
      "slag": 22,
      "ash": 132,
      "water": 178,
      "superplastic": 8.5,
      "coarseagg": 882,
      "fineagg": 750,
      "age": 3,
      "strength": 32.01
    },
    {
      "cement": 424,
      "slag": 22,
      "ash": 132,
      "water": 168,
      "superplastic": 8.9,
      "coarseagg": 822,
      "fineagg": 750,
      "age": 28,
      "strength": 72.1
    },
    {
      "cement": 424,
      "slag": 22,
      "ash": 132,
      "water": 178,
      "superplastic": 8.5,
      "coarseagg": 822,
      "fineagg": 750,
      "age": 7,
      "strength": 39
    },
    {
      "cement": 424,
      "slag": 22,
      "ash": 132,
      "water": 178,
      "superplastic": 8.5,
      "coarseagg": 822,
      "fineagg": 750,
      "age": 56,
      "strength": 65.7
    },
    {
      "cement": 424,
      "slag": 22,
      "ash": 132,
      "water": 168,
      "superplastic": 8.9,
      "coarseagg": 822,
      "fineagg": 750,
      "age": 3,
      "strength": 32.11
    },
    {
      "cement": 424,
      "slag": 22,
      "ash": 132,
      "water": 168,
      "superplastic": 8.9,
      "coarseagg": 822,
      "fineagg": 750,
      "age": 7,
      "strength": 40.29
    },
    {
      "cement": 424,
      "slag": 22,
      "ash": 132,
      "water": 168,
      "superplastic": 8.9,
      "coarseagg": 822,
      "fineagg": 750,
      "age": 56,
      "strength": 74.36
    },
    {
      "cement": 202,
      "slag": 11,
      "ash": 141,
      "water": 206,
      "superplastic": 1.7,
      "coarseagg": 942,
      "fineagg": 801,
      "age": 28,
      "strength": 21.97
    },
    {
      "cement": 202,
      "slag": 11,
      "ash": 141,
      "water": 206,
      "superplastic": 1.7,
      "coarseagg": 942,
      "fineagg": 801,
      "age": 3,
      "strength": 9.85
    },
    {
      "cement": 202,
      "slag": 11,
      "ash": 141,
      "water": 206,
      "superplastic": 1.7,
      "coarseagg": 942,
      "fineagg": 801,
      "age": 7,
      "strength": 15.07
    },
    {
      "cement": 202,
      "slag": 11,
      "ash": 141,
      "water": 206,
      "superplastic": 1.7,
      "coarseagg": 942,
      "fineagg": 801,
      "age": 56,
      "strength": 23.25
    },
    {
      "cement": 284,
      "slag": 15,
      "ash": 141,
      "water": 179,
      "superplastic": 5.5,
      "coarseagg": 842,
      "fineagg": 801,
      "age": 28,
      "strength": 43.73
    },
    {
      "cement": 284,
      "slag": 15,
      "ash": 141,
      "water": 179,
      "superplastic": 5.5,
      "coarseagg": 842,
      "fineagg": 801,
      "age": 3,
      "strength": 13.4
    },
    {
      "cement": 284,
      "slag": 15,
      "ash": 141,
      "water": 179,
      "superplastic": 5.5,
      "coarseagg": 842,
      "fineagg": 801,
      "age": 7,
      "strength": 24.13
    },
    {
      "cement": 284,
      "slag": 15,
      "ash": 141,
      "water": 179,
      "superplastic": 5.5,
      "coarseagg": 842,
      "fineagg": 801,
      "age": 56,
      "strength": 44.52
    },
    {
      "cement": 359,
      "slag": 19,
      "ash": 141,
      "water": 154,
      "superplastic": 10.9,
      "coarseagg": 942,
      "fineagg": 801,
      "age": 28,
      "strength": 62.94
    },
    {
      "cement": 359,
      "slag": 19,
      "ash": 141,
      "water": 154,
      "superplastic": 10.9,
      "coarseagg": 942,
      "fineagg": 801,
      "age": 28,
      "strength": 59.49
    },
    {
      "cement": 359,
      "slag": 19,
      "ash": 141,
      "water": 154,
      "superplastic": 10.9,
      "coarseagg": 942,
      "fineagg": 801,
      "age": 3,
      "strength": 25.12
    },
    {
      "cement": 359,
      "slag": 19,
      "ash": 141,
      "water": 154,
      "superplastic": 10.9,
      "coarseagg": 942,
      "fineagg": 801,
      "age": 3,
      "strength": 23.64
    },
    {
      "cement": 359,
      "slag": 19,
      "ash": 141,
      "water": 154,
      "superplastic": 10.9,
      "coarseagg": 942,
      "fineagg": 801,
      "age": 7,
      "strength": 35.75
    },
    {
      "cement": 359,
      "slag": 19,
      "ash": 141,
      "water": 154,
      "superplastic": 10.9,
      "coarseagg": 942,
      "fineagg": 801,
      "age": 7,
      "strength": 38.61
    },
    {
      "cement": 359,
      "slag": 19,
      "ash": 141,
      "water": 154,
      "superplastic": 10.9,
      "coarseagg": 942,
      "fineagg": 801,
      "age": 56,
      "strength": 68.75
    },
    {
      "cement": 359,
      "slag": 19,
      "ash": 141,
      "water": 154,
      "superplastic": 10.9,
      "coarseagg": 942,
      "fineagg": 801,
      "age": 56,
      "strength": 66.78
    },
    {
      "cement": 436,
      "slag": 0,
      "ash": 0,
      "water": 218,
      "superplastic": 0,
      "coarseagg": 838.4,
      "fineagg": 719.7,
      "age": 28,
      "strength": 23.85
    },
    {
      "cement": 289,
      "slag": 0,
      "ash": 0,
      "water": 192,
      "superplastic": 0,
      "coarseagg": 913.2,
      "fineagg": 895.3,
      "age": 90,
      "strength": 32.07
    },
    {
      "cement": 289,
      "slag": 0,
      "ash": 0,
      "water": 192,
      "superplastic": 0,
      "coarseagg": 913.2,
      "fineagg": 895.3,
      "age": 3,
      "strength": 11.65
    },
    {
      "cement": 393,
      "slag": 0,
      "ash": 0,
      "water": 192,
      "superplastic": 0,
      "coarseagg": 940.6,
      "fineagg": 785.6,
      "age": 3,
      "strength": 19.2
    },
    {
      "cement": 393,
      "slag": 0,
      "ash": 0,
      "water": 192,
      "superplastic": 0,
      "coarseagg": 940.6,
      "fineagg": 785.6,
      "age": 90,
      "strength": 48.85
    },
    {
      "cement": 393,
      "slag": 0,
      "ash": 0,
      "water": 192,
      "superplastic": 0,
      "coarseagg": 940.6,
      "fineagg": 785.6,
      "age": 28,
      "strength": 39.6
    },
    {
      "cement": 480,
      "slag": 0,
      "ash": 0,
      "water": 192,
      "superplastic": 0,
      "coarseagg": 936.2,
      "fineagg": 712.2,
      "age": 28,
      "strength": 43.94
    },
    {
      "cement": 480,
      "slag": 0,
      "ash": 0,
      "water": 192,
      "superplastic": 0,
      "coarseagg": 936.2,
      "fineagg": 712.2,
      "age": 7,
      "strength": 34.57
    },
    {
      "cement": 480,
      "slag": 0,
      "ash": 0,
      "water": 192,
      "superplastic": 0,
      "coarseagg": 936.2,
      "fineagg": 712.2,
      "age": 90,
      "strength": 54.32
    },
    {
      "cement": 480,
      "slag": 0,
      "ash": 0,
      "water": 192,
      "superplastic": 0,
      "coarseagg": 936.2,
      "fineagg": 712.2,
      "age": 3,
      "strength": 24.4
    },
    {
      "cement": 333,
      "slag": 0,
      "ash": 0,
      "water": 192,
      "superplastic": 0,
      "coarseagg": 931.2,
      "fineagg": 842.6,
      "age": 3,
      "strength": 15.62
    },
    {
      "cement": 255,
      "slag": 0,
      "ash": 0,
      "water": 192,
      "superplastic": 0,
      "coarseagg": 889.8,
      "fineagg": 945,
      "age": 90,
      "strength": 21.86
    },
    {
      "cement": 255,
      "slag": 0,
      "ash": 0,
      "water": 192,
      "superplastic": 0,
      "coarseagg": 889.8,
      "fineagg": 945,
      "age": 7,
      "strength": 10.22
    },
    {
      "cement": 289,
      "slag": 0,
      "ash": 0,
      "water": 192,
      "superplastic": 0,
      "coarseagg": 913.2,
      "fineagg": 895.3,
      "age": 7,
      "strength": 14.6
    },
    {
      "cement": 255,
      "slag": 0,
      "ash": 0,
      "water": 192,
      "superplastic": 0,
      "coarseagg": 889.8,
      "fineagg": 945,
      "age": 28,
      "strength": 18.75
    },
    {
      "cement": 333,
      "slag": 0,
      "ash": 0,
      "water": 192,
      "superplastic": 0,
      "coarseagg": 931.2,
      "fineagg": 842.6,
      "age": 28,
      "strength": 31.97
    },
    {
      "cement": 333,
      "slag": 0,
      "ash": 0,
      "water": 192,
      "superplastic": 0,
      "coarseagg": 931.2,
      "fineagg": 842.6,
      "age": 7,
      "strength": 23.4
    },
    {
      "cement": 289,
      "slag": 0,
      "ash": 0,
      "water": 192,
      "superplastic": 0,
      "coarseagg": 913.2,
      "fineagg": 895.3,
      "age": 28,
      "strength": 25.57
    },
    {
      "cement": 333,
      "slag": 0,
      "ash": 0,
      "water": 192,
      "superplastic": 0,
      "coarseagg": 931.2,
      "fineagg": 842.6,
      "age": 90,
      "strength": 41.68
    },
    {
      "cement": 393,
      "slag": 0,
      "ash": 0,
      "water": 192,
      "superplastic": 0,
      "coarseagg": 940.6,
      "fineagg": 785.6,
      "age": 7,
      "strength": 27.74
    },
    {
      "cement": 255,
      "slag": 0,
      "ash": 0,
      "water": 192,
      "superplastic": 0,
      "coarseagg": 889.8,
      "fineagg": 945,
      "age": 3,
      "strength": 8.2
    },
    {
      "cement": 158.8,
      "slag": 238.2,
      "ash": 0,
      "water": 185.7,
      "superplastic": 0,
      "coarseagg": 1040.6,
      "fineagg": 734.3,
      "age": 7,
      "strength": 9.62
    },
    {
      "cement": 239.6,
      "slag": 359.4,
      "ash": 0,
      "water": 185.7,
      "superplastic": 0,
      "coarseagg": 941.6,
      "fineagg": 664.3,
      "age": 7,
      "strength": 25.42
    },
    {
      "cement": 238.2,
      "slag": 158.8,
      "ash": 0,
      "water": 185.7,
      "superplastic": 0,
      "coarseagg": 1040.6,
      "fineagg": 734.3,
      "age": 7,
      "strength": 15.69
    },
    {
      "cement": 181.9,
      "slag": 272.8,
      "ash": 0,
      "water": 185.7,
      "superplastic": 0,
      "coarseagg": 1012.4,
      "fineagg": 714.3,
      "age": 28,
      "strength": 27.94
    },
    {
      "cement": 193.5,
      "slag": 290.2,
      "ash": 0,
      "water": 185.7,
      "superplastic": 0,
      "coarseagg": 998.2,
      "fineagg": 704.3,
      "age": 28,
      "strength": 32.63
    },
    {
      "cement": 255.5,
      "slag": 170.3,
      "ash": 0,
      "water": 185.7,
      "superplastic": 0,
      "coarseagg": 1026.6,
      "fineagg": 724.3,
      "age": 7,
      "strength": 17.24
    },
    {
      "cement": 272.8,
      "slag": 181.9,
      "ash": 0,
      "water": 185.7,
      "superplastic": 0,
      "coarseagg": 1012.4,
      "fineagg": 714.3,
      "age": 7,
      "strength": 19.77
    },
    {
      "cement": 239.6,
      "slag": 359.4,
      "ash": 0,
      "water": 185.7,
      "superplastic": 0,
      "coarseagg": 941.6,
      "fineagg": 664.3,
      "age": 28,
      "strength": 39.44
    },
    {
      "cement": 220.8,
      "slag": 147.2,
      "ash": 0,
      "water": 185.7,
      "superplastic": 0,
      "coarseagg": 1055,
      "fineagg": 744.3,
      "age": 28,
      "strength": 25.75
    },
    {
      "cement": 397,
      "slag": 0,
      "ash": 0,
      "water": 185.7,
      "superplastic": 0,
      "coarseagg": 1040.6,
      "fineagg": 734.3,
      "age": 28,
      "strength": 33.08
    },
    {
      "cement": 382.5,
      "slag": 0,
      "ash": 0,
      "water": 185.7,
      "superplastic": 0,
      "coarseagg": 1047.8,
      "fineagg": 739.3,
      "age": 7,
      "strength": 24.07
    },
    {
      "cement": 210.7,
      "slag": 316.1,
      "ash": 0,
      "water": 185.7,
      "superplastic": 0,
      "coarseagg": 977,
      "fineagg": 689.3,
      "age": 7,
      "strength": 21.82
    },
    {
      "cement": 158.8,
      "slag": 238.2,
      "ash": 0,
      "water": 185.7,
      "superplastic": 0,
      "coarseagg": 1040.6,
      "fineagg": 734.3,
      "age": 28,
      "strength": 21.07
    },
    {
      "cement": 295.8,
      "slag": 0,
      "ash": 0,
      "water": 185.7,
      "superplastic": 0,
      "coarseagg": 1091.4,
      "fineagg": 769.3,
      "age": 7,
      "strength": 14.84
    },
    {
      "cement": 255.5,
      "slag": 170.3,
      "ash": 0,
