Repository: listbase-org/listbase-cdn-en

## Datasets

| Name | Records | Size | CSV | Excel | Preview |
|------|---------|------|-----|-------|---------|
| [IUCN Red List: Critically Endangered Species](iucn-critically-endangered-species.json) | 9,586 | 3638 KB | [CSV](iucn-critically-endangered-species_EN.csv) | [Excel](iucn-critically-endangered-species_EN.xlsx) | [View](https://listbase.org/en/science/iucn-critically-endangered-species/) |
| [Mushroom Classification — Edible vs Poisonous](mushroom-classification.json) | 8,124 | 5026 KB | [CSV](mushroom-classification_EN.csv) | [Excel](mushroom-classification_EN.xlsx) | [View](https://listbase.org/en/science/mushroom-classification/) |

File: science/concrete-compressive-strength.json (part 4 of 6)
{
      "water": 185.7,
      "superplastic": 0,
      "coarseagg": 1026.6,
      "fineagg": 724.3,
      "age": 28,
      "strength": 32.05
    },
    {
      "cement": 203.5,
      "slag": 135.7,
      "ash": 0,
      "water": 185.7,
      "superplastic": 0,
      "coarseagg": 1076.2,
      "fineagg": 759.3,
      "age": 7,
      "strength": 11.96
    },
    {
      "cement": 397,
      "slag": 0,
      "ash": 0,
      "water": 185.7,
      "superplastic": 0,
      "coarseagg": 1040.6,
      "fineagg": 734.3,
      "age": 7,
      "strength": 25.45
    },
    {
      "cement": 381.4,
      "slag": 0,
      "ash": 0,
      "water": 185.7,
      "superplastic": 0,
      "coarseagg": 1104.6,
      "fineagg": 784.3,
      "age": 28,
      "strength": 22.49
    },
    {
      "cement": 295.8,
      "slag": 0,
      "ash": 0,
      "water": 185.7,
      "superplastic": 0,
      "coarseagg": 1091.4,
      "fineagg": 769.3,
      "age": 28,
      "strength": 25.22
    },
    {
      "cement": 228,
      "slag": 342.1,
      "ash": 0,
      "water": 185.7,
      "superplastic": 0,
      "coarseagg": 955.8,
      "fineagg": 674.3,
      "age": 28,
      "strength": 39.7
    },
    {
      "cement": 220.8,
      "slag": 147.2,
      "ash": 0,
      "water": 185.7,
      "superplastic": 0,
      "coarseagg": 1055,
      "fineagg": 744.3,
      "age": 7,
      "strength": 13.09
    },
    {
      "cement": 316.1,
      "slag": 210.7,
      "ash": 0,
      "water": 185.7,
      "superplastic": 0,
      "coarseagg": 977,
      "fineagg": 689.3,
      "age": 28,
      "strength": 38.7
    },
    {
      "cement": 135.7,
      "slag": 203.5,
      "ash": 0,
      "water": 185.7,
      "superplastic": 0,
      "coarseagg": 1076.2,
      "fineagg": 759.3,
      "age": 7,
      "strength": 7.51
    },
    {
      "cement": 238.1,
      "slag": 0,
      "ash": 0,
      "water": 185.7,
      "superplastic": 0,
      "coarseagg": 1118.8,
      "fineagg": 789.3,
      "age": 28,
      "strength": 17.58
    },
    {
      "cement": 339.2,
      "slag": 0,
      "ash": 0,
      "water": 185.7,
      "superplastic": 0,
      "coarseagg": 1069.2,
      "fineagg": 754.3,
      "age": 7,
      "strength": 21.18
    },
    {
      "cement": 135.7,
      "slag": 203.5,
      "ash": 0,
      "water": 185.7,
      "superplastic": 0,
      "coarseagg": 1076.2,
      "fineagg": 759.3,
      "age": 28,
      "strength": 18.2
    },
    {
      "cement": 193.5,
      "slag": 290.2,
      "ash": 0,
      "water": 185.7,
      "superplastic": 0,
      "coarseagg": 998.2,
      "fineagg": 704.3,
      "age": 7,
      "strength": 17.2
    },
    {
      "cement": 203.5,
      "slag": 135.7,
      "ash": 0,
      "water": 185.7,
      "superplastic": 0,
      "coarseagg": 1076.2,
      "fineagg": 759.3,
      "age": 28,
      "strength": 22.63
    },
    {
      "cement": 290.2,
      "slag": 193.5,
      "ash": 0,
      "water": 185.7,
      "superplastic": 0,
      "coarseagg": 998.2,
      "fineagg": 704.3,
      "age": 7,
      "strength": 21.86
    },
    {
      "cement": 181.9,
      "slag": 272.8,
      "ash": 0,
      "water": 185.7,
      "superplastic": 0,
      "coarseagg": 1012.4,
      "fineagg": 714.3,
      "age": 7,
      "strength": 12.37
    },
    {
      "cement": 170.3,
      "slag": 155.5,
      "ash": 0,
      "water": 185.7,
      "superplastic": 0,
      "coarseagg": 1026.6,
      "fineagg": 724.3,
      "age": 28,
      "strength": 25.73
    },
    {
      "cement": 210.7,
      "slag": 316.1,
      "ash": 0,
      "water": 185.7,
      "superplastic": 0,
      "coarseagg": 977,
      "fineagg": 689.3,
      "age": 28,
      "strength": 37.81
    },
    {
      "cement": 228,
      "slag": 342.1,
      "ash": 0,
      "water": 185.7,
      "superplastic": 0,
      "coarseagg": 955.8,
      "fineagg": 674.3,
      "age": 7,
      "strength": 21.92
    },
    {
      "cement": 290.2,
      "slag": 193.5,
      "ash": 0,
      "water": 185.7,
      "superplastic": 0,
      "coarseagg": 998.2,
      "fineagg": 704.3,
      "age": 28,
      "strength": 33.04
    },
    {
      "cement": 381.4,
      "slag": 0,
      "ash": 0,
      "water": 185.7,
      "superplastic": 0,
      "coarseagg": 1104.6,
      "fineagg": 784.3,
      "age": 7,
      "strength": 14.54
    },
    {
      "cement": 238.2,
      "slag": 158.8,
      "ash": 0,
      "water": 185.7,
      "superplastic": 0,
      "coarseagg": 1040.6,
      "fineagg": 734.3,
      "age": 28,
      "strength": 26.91
    },
    {
      "cement": 186.2,
      "slag": 124.1,
      "ash": 0,
      "water": 185.7,
      "superplastic": 0,
      "coarseagg": 1083.4,
      "fineagg": 764.3,
      "age": 7,
      "strength": 8
    },
    {
      "cement": 339.2,
      "slag": 0,
      "ash": 0,
      "water": 185.7,
      "superplastic": 0,
      "coarseagg": 1069.2,
      "fineagg": 754.3,
      "age": 28,
      "strength": 31.9
    },
    {
      "cement": 238.1,
      "slag": 0,
      "ash": 0,
      "water": 185.7,
      "superplastic": 0,
      "coarseagg": 1118.8,
      "fineagg": 789.3,
      "age": 7,
      "strength": 10.34
    },
    {
      "cement": 252.5,
      "slag": 0,
      "ash": 0,
      "water": 185.7,
      "superplastic": 0,
      "coarseagg": 1111.6,
      "fineagg": 784.3,
      "age": 28,
      "strength": 19.77
    },
    {
      "cement": 382.5,
      "slag": 0,
      "ash": 0,
      "water": 185.7,
      "superplastic": 0,
      "coarseagg": 1047.8,
      "fineagg": 739.3,
      "age": 28,
      "strength": 37.44
    },
    {
      "cement": 252.5,
      "slag": 0,
      "ash": 0,
      "water": 185.7,
      "superplastic": 0,
      "coarseagg": 1111.6,
      "fineagg": 784.3,
      "age": 7,
      "strength": 11.48
    },
    {
      "cement": 316.1,
      "slag": 210.7,
      "ash": 0,
      "water": 185.7,
      "superplastic": 0,
      "coarseagg": 977,
      "fineagg": 689.3,
      "age": 7,
      "strength": 24.44
    },
    {
      "cement": 186.2,
      "slag": 124.1,
      "ash": 0,
      "water": 185.7,
      "superplastic": 0,
      "coarseagg": 1083.4,
      "fineagg": 764.3,
      "age": 28,
      "strength": 17.6
    },
    {
      "cement": 170.3,
      "slag": 155.5,
      "ash": 0,
      "water": 185.7,
      "superplastic": 0,
      "coarseagg": 1026.6,
      "fineagg": 724.3,
      "age": 7,
      "strength": 10.73
    },
    {
      "cement": 272.8,
      "slag": 181.9,
      "ash": 0,
      "water": 185.7,
      "superplastic": 0,
      "coarseagg": 1012.4,
      "fineagg": 714.3,
      "age": 28,
      "strength": 31.38
    },
    {
      "cement": 339,
      "slag": 0,
      "ash": 0,
      "water": 197,
      "superplastic": 0,
      "coarseagg": 968,
      "fineagg": 781,
      "age": 3,
      "strength": 13.22
    },
    {
      "cement": 339,
      "slag": 0,
      "ash": 0,
      "water": 197,
      "superplastic": 0,
      "coarseagg": 968,
      "fineagg": 781,
      "age": 7,
      "strength": 20.97
    },
    {
      "cement": 339,
      "slag": 0,
      "ash": 0,
      "water": 197,
      "superplastic": 0,
      "coarseagg": 968,
      "fineagg": 781,
      "age": 14,
      "strength": 27.04
    },
    {
      "cement": 339,
      "slag": 0,
      "ash": 0,
      "water": 197,
      "superplastic": 0,
      "coarseagg": 968,
      "fineagg": 781,
      "age": 28,
      "strength": 32.04
    },
    {
      "cement": 339,
      "slag": 0,
      "ash": 0,
      "water": 197,
      "superplastic": 0,
      "coarseagg": 968,
      "fineagg": 781,
      "age": 90,
      "strength": 35.17
    },
    {
      "cement": 339,
      "slag": 0,
      "ash": 0,
      "water": 197,
      "superplastic": 0,
      "coarseagg": 968,
      "fineagg": 781,
      "age": 180,
      "strength": 36.45
    },
    {
      "cement": 339,
      "slag": 0,
      "ash": 0,
      "water": 197,
      "superplastic": 0,
      "coarseagg": 968,
      "fineagg": 781,
      "age": 365,
      "strength": 38.89
    },
    {
      "cement": 236,
      "slag": 0,
      "ash": 0,
      "water": 194,
      "superplastic": 0,
      "coarseagg": 968,
      "fineagg": 885,
      "age": 3,
      "strength": 6.47
    },
    {
      "cement": 236,
      "slag": 0,
      "ash": 0,
      "water": 194,
      "superplastic": 0,
      "coarseagg": 968,
      "fineagg": 885,
      "age": 14,
      "strength": 12.84
    },
    {
      "cement": 236,
      "slag": 0,
      "ash": 0,
      "water": 194,
      "superplastic": 0,
      "coarseagg": 968,
      "fineagg": 885,
      "age": 28,
      "strength": 18.42
    },
    {
      "cement": 236,
      "slag": 0,
      "ash": 0,
      "water": 194,
      "superplastic": 0,
      "coarseagg": 968,
      "fineagg": 885,
      "age": 90,
      "strength": 21.95
    },
    {
      "cement": 236,
      "slag": 0,
      "ash": 0,
      "water": 193,
      "superplastic": 0,
      "coarseagg": 968,
      "fineagg": 885,
      "age": 180,
      "strength": 24.1
    },
    {
      "cement": 236,
      "slag": 0,
      "ash": 0,
      "water": 193,
      "superplastic": 0,
      "coarseagg": 968,
      "fineagg": 885,
      "age": 365,
      "strength": 25.08
    },
    {
      "cement": 277,
      "slag": 0,
      "ash": 0,
      "water": 191,
      "superplastic": 0,
      "coarseagg": 968,
      "fineagg": 856,
      "age": 14,
      "strength": 21.26
    },
    {
      "cement": 277,
      "slag": 0,
      "ash": 0,
      "water": 191,
      "superplastic": 0,
      "coarseagg": 968,
      "fineagg": 856,
      "age": 28,
      "strength": 25.97
    },
    {
      "cement": 277,
      "slag": 0,
      "ash": 0,
      "water": 191,
      "superplastic": 0,
      "coarseagg": 968,
      "fineagg": 856,
      "age": 3,
      "strength": 11.36
    },
    {
      "cement": 277,
      "slag": 0,
      "ash": 0,
      "water": 191,
      "superplastic": 0,
      "coarseagg": 968,
      "fineagg": 856,
      "age": 90,
      "strength": 31.25
    },
    {
      "cement": 277,
      "slag": 0,
      "ash": 0,
      "water": 191,
      "superplastic": 0,
      "coarseagg": 968,
      "fineagg": 856,
      "age": 180,
      "strength": 32.33
    },
    {
      "cement": 277,
      "slag": 0,
      "ash": 0,
      "water": 191,
      "superplastic": 0,
      "coarseagg": 968,
      "fineagg": 856,
      "age": 360,
      "strength": 33.7
    },
    {
      "cement": 254,
      "slag": 0,
      "ash": 0,
      "water": 198,
      "superplastic": 0,
      "coarseagg": 968,
      "fineagg": 863,
      "age": 3,
      "strength": 9.31
    },
    {
      "cement": 254,
      "slag": 0,
      "ash": 0,
      "water": 198,
      "superplastic": 0,
      "coarseagg": 968,
      "fineagg": 863,
      "age": 90,
      "strength": 26.94
    },
    {
      "cement": 254,
      "slag": 0,
      "ash": 0,
      "water": 198,
      "superplastic": 0,
      "coarseagg": 968,
      "fineagg": 863,
      "age": 180,
      "strength": 27.63
    },
    {
      "cement": 254,
      "slag": 0,
      "ash": 0,
      "water": 198,
      "superplastic": 0,
      "coarseagg": 968,
      "fineagg": 863,
      "age": 365,
      "strength": 29.79
    },
    {
      "cement": 307,
      "slag": 0,
      "ash": 0,
      "water": 193,
      "superplastic": 0,
      "coarseagg": 968,
      "fineagg": 812,
      "age": 180,
      "strength": 34.49
    },
    {
      "cement": 307,
      "slag": 0,
      "ash": 0,
      "water": 193,
      "superplastic": 0,
      "coarseagg": 968,
      "fineagg": 812,
      "age": 365,
      "strength": 36.15
    },
    {
      "cement": 307,
      "slag": 0,
      "ash": 0,
      "water": 193,
      "superplastic": 0,
      "coarseagg": 968,
      "fineagg": 812,
      "age": 3,
      "strength": 12.54
    },
    {
      "cement": 307,
      "slag": 0,
      "ash": 0,
      "water": 193,
      "superplastic": 0,
      "coarseagg": 968,
      "fineagg": 812,
      "age": 28,
      "strength": 27.53
    },
    {
      "cement": 307,
      "slag": 0,
      "ash": 0,
      "water": 193,
      "superplastic": 0,
      "coarseagg": 968,
      "fineagg": 812,
      "age": 90,
      "strength": 32.92
    },
    {
      "cement": 236,
      "slag": 0,
      "ash": 0,
      "water": 193,
      "superplastic": 0,
      "coarseagg": 968,
      "fineagg": 885,
      "age": 7,
      "strength": 9.99
    },
    {
      "cement": 200,
      "slag": 0,
      "ash": 0,
      "water": 180,
      "superplastic": 0,
      "coarseagg": 1125,
      "fineagg": 845,
      "age": 7,
      "strength": 7.84
    },
    {
      "cement": 200,
      "slag": 0,
      "ash": 0,
      "water": 180,
      "superplastic": 0,
      "coarseagg": 1125,
      "fineagg": 845,
      "age": 28,
      "strength": 12.25
    },
    {
      "cement": 225,
      "slag": 0,
      "ash": 0,
      "water": 181,
      "superplastic": 0,
      "coarseagg": 1113,
      "fineagg": 833,
      "age": 7,
      "strength": 11.17
    },
    {
      "cement": 225,
      "slag": 0,
      "ash": 0,
      "water": 181,
      "superplastic": 0,
      "coarseagg": 1113,
      "fineagg": 833,
      "age": 28,
      "strength": 17.34
    },
    {
      "cement": 325,
      "slag": 0,
      "ash": 0,
      "water": 184,
      "superplastic": 0,
      "coarseagg": 1063,
      "fineagg": 783,
      "age": 7,
      "strength": 17.54
    },
    {
      "cement": 325,
      "slag": 0,
      "ash": 0,
      "water": 184,
      "superplastic": 0,
      "coarseagg": 1063,
      "fineagg": 783,
      "age": 28,
      "strength": 30.57
    },
    {
      "cement": 275,
      "slag": 0,
      "ash": 0,
      "water": 183,
      "superplastic": 0,
      "coarseagg": 1088,
      "fineagg": 808,
      "age": 7,
      "strength": 14.2
    },
    {
      "cement": 275,
      "slag": 0,
      "ash": 0,
      "water": 183,
      "superplastic": 0,
      "coarseagg": 1088,
      "fineagg": 808,
      "age": 28,
      "strength": 24.5
    },
    {
      "cement": 300,
      "slag": 0,
      "ash": 0,
      "water": 184,
      "superplastic": 0,
      "coarseagg": 1075,
      "fineagg": 795,
      "age": 7,
      "strength": 15.58
    },
    {
      "cement": 300,
      "slag": 0,
      "ash": 0,
      "water": 184,
      "superplastic": 0,
      "coarseagg": 1075,
      "fineagg": 795,
      "age": 28,
      "strength": 26.85
    },
    {
      "cement": 375,
      "slag": 0,
      "ash": 0,
      "water": 186,
      "superplastic": 0,
      "coarseagg": 1038,
      "fineagg": 758,
      "age": 7,
      "strength": 26.06
    },
    {
      "cement": 375,
      "slag": 0,
      "ash": 0,
      "water": 186,
      "superplastic": 0,
      "coarseagg": 1038,
      "fineagg": 758,
      "age": 28,
      "strength": 38.21
    },
    {
      "cement": 400,
      "slag": 0,
      "ash": 0,
      "water": 187,
      "superplastic": 0,
      "coarseagg": 1025,
      "fineagg": 745,
      "age": 28,
      "strength": 43.7
    },
    {
      "cement": 400,
      "slag": 0,
      "ash": 0,
      "water": 187,
      "superplastic": 0,
      "coarseagg": 1025,
      "fineagg": 745,
      "age": 7,
      "strength": 30.14
    },
    {
      "cement": 250,
      "slag": 0,
      "ash": 0,
      "water": 182,
      "superplastic": 0,
      "coarseagg": 1100,
      "fineagg": 820,
      "age": 7,
      "strength": 12.73
    },
    {
      "cement": 250,
      "slag": 0,
      "ash": 0,
      "water": 182,
      "superplastic": 0,
      "coarseagg": 1100,
      "fineagg": 820,
      "age": 28,
      "strength": 20.87
    },
    {
      "cement": 350,
      "slag": 0,
      "ash": 0,
      "water": 186,
      "superplastic": 0,
      "coarseagg": 1050,
      "fineagg": 770,
      "age": 7,
      "strength": 20.28
    },
    {
      "cement": 350,
      "slag": 0,
      "ash": 0,
      "water": 186,
      "superplastic": 0,
      "coarseagg": 1050,
      "fineagg": 770,
      "age": 28,
      "strength": 34.29
    },
    {
      "cement": 203.5,
      "slag": 305.3,
      "ash": 0,
      "water": 203.5,
      "superplastic": 0,
      "coarseagg": 963.4,
      "fineagg": 630,
      "age": 7,
      "strength": 19.54
    },
    {
      "cement": 250.2,
      "slag": 166.8,
      "ash": 0,
      "water": 203.5,
      "superplastic": 0,
      "coarseagg": 977.6,
      "fineagg": 694.1,
      "age": 90,
      "strength": 47.71
    },
    {
      "cement": 157,
      "slag": 236,
      "ash": 0,
      "water": 192,
      "superplastic": 0,
      "coarseagg": 935.4,
      "fineagg": 781.2,
      "age": 90,
      "strength": 43.38
    },
    {
      "cement": 141.3,
      "slag": 212,
      "ash": 0,
      "water": 203.5,
      "superplastic": 0,
      "coarseagg": 971.8,
      "fineagg": 748.5,
      "age": 28,
      "strength": 29.89
    },
    {
      "cement": 166.8,
      "slag": 250.2,
      "ash": 0,
      "water": 203.5,
      "superplastic": 0,
      "coarseagg": 975.6,
      "fineagg": 692.6,
      "age": 3,
      "strength": 6.9
    },
    {
      "cement": 122.6,
      "slag": 183.9,
      "ash": 0,
      "water": 203.5,
      "superplastic": 0,
      "coarseagg": 958.2,
      "fineagg": 800.1,
      "age": 90,
      "strength": 33.19
    },
    {
      "cement": 183.9,
      "slag": 122.6,
      "ash": 0,
      "water": 203.5,
      "superplastic": 0,
      "coarseagg": 959.2,
      "fineagg": 800,
      "age": 3,
      "strength": 4.9
    },
    {
      "cement": 102,
      "slag": 153,
      "ash": 0,
      "water": 192,
      "superplastic": 0,
      "coarseagg": 887,
      "fineagg": 942,
      "age": 3,
      "strength": 4.57
    },
    {
      "cement": 102,
      "slag": 153,
      "ash": 0,
      "water": 192,
      "superplastic": 0,
      "coarseagg": 887,
      "fineagg": 942,
      "age": 90,
      "strength": 25.46
    },
    {
      "cement": 122.6,
      "slag": 183.9,
      "ash": 0,
      "water": 203.5,
      "superplastic": 0,
      "coarseagg": 958.2,
      "fineagg": 800.1,
      "age": 28,
      "strength": 24.29
    },
    {
      "cement": 166.8,
      "slag": 250.2,
      "ash": 0,
      "water": 203.5,
      "superplastic": 0,
      "coarseagg": 975.6,
      "fineagg": 692.6,
      "age": 28,
      "strength": 33.95
    },
    {
      "cement": 200,
      "slag": 133,
      "ash": 0,
      "water": 192,
      "superplastic": 0,
      "coarseagg": 965.4,
      "fineagg": 806.2,
      "age": 3,
      "strength": 11.41
    },
    {
      "cement": 108.3,
      "slag": 162.4,
      "ash": 0,
      "water": 203.5,
      "superplastic": 0,
      "coarseagg": 938.2,
      "fineagg": 849,
      "age": 28,
      "strength": 20.59
    },
    {
      "cement": 305.3,
      "slag": 203.5,
      "ash": 0,
      "water": 203.5,
      "superplastic": 0,
      "coarseagg": 965.4,
      "fineagg": 631,
      "age": 7,
      "strength": 25.89
    },
    {
      "cement": 108.3,
      "slag": 162.4,
      "ash": 0,
      "water": 203.5,
      "superplastic": 0,
      "coarseagg": 938.2,
      "fineagg": 849,
      "age": 90,
      "strength": 29.23
    },
    {
      "cement": 116,
      "slag": 173,
      "ash": 0,
      "water": 192,
      "superplastic": 0,
      "coarseagg": 909.8,
      "fineagg": 891.9,
      "age": 90,
      "strength": 31.02
    },
    {
      "cement": 141.3,
      "slag": 212,
      "ash": 0,
      "water": 203.5,
      "superplastic": 0,
      "coarseagg": 971.8,
      "fineagg": 748.5,
      "age": 7,
      "strength": 10.39
    },
    {
      "cement": 157,
      "slag": 236,
      "ash": 0,
      "water": 192,
      "superplastic": 0,
      "coarseagg": 935.4,
      "fineagg": 781.2,
      "age": 28,
      "strength": 33.66
    },
    {
      "cement": 133,
      "slag": 200,
      "ash": 0,
      "water": 192,
      "superplastic": 0,
      "coarseagg": 927.4,
      "fineagg": 839.2,
      "age": 28,
      "strength": 27.87
    },
    {
      "cement": 250.2,
      "slag": 166.8,
      "ash": 0,
      "water": 203.5,
      "superplastic": 0,
      "coarseagg": 977.6,
      "fineagg": 694.1,
      "age": 7,
      "strength": 19.35
    },
    {
      "cement": 173,
      "slag": 116,
      "ash": 0,
      "water": 192,
      "superplastic": 0,
      "coarseagg": 946.8,
      "fineagg": 856.8,
      "age": 7,
      "strength": 11.39
    },
    {
      "cement": 192,
      "slag": 288,
      "ash": 0,
      "water": 192,
      "superplastic": 0,
      "coarseagg": 929.8,
      "fineagg": 716.1,
      "age": 3,
      "strength": 12.79
    },
    {
      "cement": 192,
      "slag": 288,
      "ash": 0,
      "water": 192,
      "superplastic": 0,
      "coarseagg": 929.8,
      "fineagg": 716.1,
      "age": 28,
      "strength": 39.32
    },
    {
      "cement": 153,
      "slag": 102,
      "ash": 0,
      "water": 192,
      "superplastic": 0,
      "coarseagg": 888,
      "fineagg": 943.1,
      "age": 3,
      "strength": 4.78
    },
    {
      "cement": 288,
      "slag": 192,
      "ash": 0,
      "water": 192,
      "superplastic": 0,
      "coarseagg": 932,
      "fineagg": 717.8,
      "age": 3,
      "strength": 16.11
    },
    {
      "cement": 305.3,
      "slag": 203.5,
      "ash": 0,
      "water": 203.5,
      "superplastic": 0,
      "coarseagg": 965.4,
      "fineagg": 631,
      "age": 28,
      "strength": 43.38
    },
    {
      "cement": 236,
      "slag": 157,
      "ash": 0,
      "water": 192,
      "superplastic": 0,
      "coarseagg": 972.6,
      "fineagg": 749.1,
      "age": 7,
      "strength": 20.42
    },
    {
      "cement": 173,
      "slag": 116,
      "ash": 0,
      "water": 192,
      "superplastic": 0,
      "coarseagg": 946.8,
      "fineagg": 856.8,
      "age": 3,
      "strength": 6.94
    },
    {
      "cement": 212,
      "slag": 141.3,
      "ash": 0,
      "water": 203.5,
      "superplastic": 0,
      "coarseagg": 973.4,
      "fineagg": 750,
      "age": 7,
      "strength": 15.03
    },
    {
      "cement": 236,
      "slag": 157,
      "ash": 0,
      "water": 192,
      "superplastic": 0,
      "coarseagg": 972.6,
      "fineagg": 749.1,
      "age": 3,
      "strength": 13.57
    },
    {
      "cement": 183.9,
      "slag": 122.6,
      "ash": 0,
      "water": 203.5,
      "superplastic": 0,
      "coarseagg": 959.2,
      "fineagg": 800,
      "age": 90,
      "strength": 32.53
    },
    {
      "cement": 166.8,
      "slag": 250.2,
      "ash": 0,
      "water": 203.5,
      "superplastic": 0,
      "coarseagg": 975.6,
      "fineagg": 692.6,
      "age": 7,
      "strength": 15.75
    },
    {
      "cement": 102,
      "slag": 153,
      "ash": 0,
      "water": 192,
      "superplastic": 0,
      "coarseagg": 887,
      "fineagg": 942,
      "age": 7,
      "strength": 7.68
    },
    {
      "cement": 288,
      "slag": 192,
      "ash": 0,
      "water": 192,
      "superplastic": 0,
      "coarseagg": 932,
      "fineagg": 717.8,
      "age": 28,
      "strength": 38.8
    },
    {
      "cement": 212,
      "slag": 141.3,
      "ash": 0,
      "water": 203.5,
      "superplastic": 0,
      "coarseagg": 973.4,
      "fineagg": 750,
      "age": 28,
      "strength": 33
    },
    {
      "cement": 102,
      "slag": 153,
      "ash": 0,
      "water": 192,
      "superplastic": 0,
      "coarseagg": 887,
      "fineagg": 942,
      "age": 28,
      "strength": 17.28
    },
    {
      "cement": 173,
      "slag": 116,
      "ash": 0,
      "water": 192,
      "superplastic": 0,
      "coarseagg": 946.8,
      "fineagg": 856.8,
      "age": 28,
      "strength": 24.28
    },
    {
      "cement": 183.9,
      "slag": 122.6,
      "ash": 0,
      "water": 203.5,
      "superplastic": 0,
      "coarseagg": 959.2,
      "fineagg": 800,
      "age": 28,
      "strength": 24.05
    },
    {
      "cement": 133,
      "slag": 200,
      "ash": 0,
      "water": 192,
      "superplastic": 0,
      "coarseagg": 927.4,
      "fineagg": 839.2,
      "age": 90,
      "strength": 36.59
    },
    {
      "cement": 192,
      "slag": 288,
      "ash": 0,
      "water": 192,
      "superplastic": 0,
      "coarseagg": 929.8,
      "fineagg": 716.1,
      "age": 90,
      "strength": 50.73
    },
    {
      "cement": 133,
      "slag": 200,
      "ash": 0,
      "water": 192,
      "superplastic": 0,
      "coarseagg": 927.4,
      "fineagg": 839.2,
      "age": 7,
      "strength": 13.66
    },
    {
      "cement": 305.3,
      "slag": 203.5,
      "ash": 0,
      "water": 203.5,
      "superplastic": 0,
      "coarseagg": 965.4,
      "fineagg": 631,
      "age": 3,
      "strength": 14.14
    },
    {
      "cement": 236,
      "slag": 157,
      "ash": 0,
      "water": 192,
      "superplastic": 0,
      "coarseagg": 972.6,
      "fineagg": 749.1,
      "age": 90,
      "strength": 47.78
    },
    {
      "cement": 108.3,
      "slag": 162.4,
      "ash": 0,
      "water": 203.5,
      "superplastic": 0,
      "coarseagg": 938.2,
      "fineagg": 849,
      "age": 3,
      "strength": 2.33
    },
    {
      "cement": 157,
      "slag": 236,
      "ash": 0,
      "water": 192,
      "superplastic": 0,
      "coarseagg": 935.4,
      "fineagg": 781.2,
      "age": 7,
      "strength": 16.89
    },
    {
      "cement": 288,
      "slag": 192,
      "ash": 0,
      "water": 192,
      "superplastic": 0,
      "coarseagg": 932,
      "fineagg": 717.8,
      "age": 7,
      "strength": 23.52
    },
    {
      "cement": 212,
      "slag": 141.3,
      "ash": 0,
      "water": 203.5,
      "superplastic": 0,
      "coarseagg": 973.4,
      "fineagg": 750,
      "age": 3,
      "strength": 6.81
    },
    {
      "cement": 212,
      "slag": 141.3,
      "ash": 0,
      "water": 203.5,
      "superplastic": 0,
      "coarseagg": 973.4,
      "fineagg": 750,
      "age": 90,
      "strength": 39.7
    },
    {
      "cement": 153,
      "slag": 102,
      "ash": 0,
      "water": 192,
      "superplastic": 0,
      "coarseagg": 888,
      "fineagg": 943.1,
      "age": 28,
      "strength": 17.96
    },
    {
      "cement": 236,
      "slag": 157,
      "ash": 0,
      "water": 192,
      "superplastic": 0,
      "coarseagg": 972.6,
      "fineagg": 749.1,
      "age": 28,
      "strength": 32.88
    },
    {
      "cement": 116,
      "slag": 173,
      "ash": 0,
      "water": 192,
      "superplastic": 0,
      "coarseagg": 909.8,
      "fineagg": 891.9,
      "age": 28,
      "strength": 22.35
    },
    {
      "cement": 183.9,
      "slag": 122.6,
      "ash": 0,
      "water": 203.5,
      "superplastic": 0,
      "coarseagg": 959.2,
      "fineagg": 800,
      "age": 7,
      "strength": 10.79
    },
    {
      "cement": 108.3,
      "slag": 162.4,
      "ash": 0,
      "water": 203.5,
      "superplastic": 0,
      "coarseagg": 938.2,
      "fineagg": 849,
      "age": 7,
      "strength": 7.72
    },
    {
      "cement": 203.5,
      "slag": 305.3,
      "ash": 0,
      "water": 203.5,
      "superplastic": 0,
      "coarseagg": 963.4,
      "fineagg": 630,
      "age": 28,
      "strength": 41.68
    },
    {
      "cement": 203.5,
      "slag": 305.3,
      "ash": 0,
      "water": 203.5,
      "superplastic": 0,
      "coarseagg": 963.4,
      "fineagg": 630,
      "age": 3,
      "strength": 9.56
    },
    {
      "cement": 133,
      "slag": 200,
      "ash": 0,
      "water": 192,
      "superplastic": 0,
      "coarseagg": 927.4,
      "fineagg": 839.2,
      "age": 3,
      "strength": 6.88
    },
    {
      "cement": 288,
      "slag": 192,
      "ash": 0,
      "water": 192,
      "superplastic": 0,
      "coarseagg": 932,
      "fineagg": 717.8,
      "age": 90,
      "strength": 50.53
    },
    {
      "cement": 200,
      "slag": 133,
      "ash": 0,
      "water": 192,
      "superplastic": 0,
      "coarseagg": 965.4,
      "fineagg": 806.2,
      "age": 7,
      "strength": 17.17
    },
    {
      "cement": 200,
      "slag": 133,
      "ash": 0,
      "water": 192,
      "superplastic": 0,
      "coarseagg": 965.4,
      "fineagg": 806.2,
      "age": 28,
      "strength": 30.44
    },
    {
      "cement": 250.2,
      "slag": 166.8,
      "ash": 0,
      "water": 203.5,
      "superplastic": 0,
      "coarseagg": 977.6,
      "fineagg": 694.1,
      "age": 3,
      "strength": 9.73
    },
    {
      "cement": 122.6,
      "slag": 183.9,
      "ash": 0,
      "water": 203.5,
      "superplastic": 0,
      "coarseagg": 958.2,
      "fineagg": 800.1,
      "age": 3,
      "strength": 3.32
    },
    {
      "cement": 153,
      "slag": 102,
      "ash": 0,
      "water": 192,
      "superplastic": 0,
      "coarseagg": 888,
      "fineagg": 943.1,
      "age": 90,
      "strength": 26.32
    },
    {
      "cement": 200,
      "slag": 133,
      "ash": 0,
      "water": 192,
      "superplastic": 0,
      "coarseagg": 965.4,
      "fineagg": 806.2,
      "age": 90,
      "strength": 43.25
    },
    {
      "cement": 116,
      "slag": 173,
      "ash": 0,
      "water": 192,
      "superplastic": 0,
      "coarseagg": 909.8,
      "fineagg": 891.9,
      "age": 3,
      "strength": 6.28
    },
    {
      "cement": 173,
      "slag": 116,
      "ash": 0,
      "water": 192,
      "superplastic": 0,
      "coarseagg": 946.8,
      "fineagg": 856.8,
      "age": 90,
      "strength": 32.1
    },
    {
      "cement": 250.2,
      "slag": 166.8,
      "ash": 0,
      "water": 203.5,
      "superplastic": 0,
      "coarseagg": 977.6,
      "fineagg": 694.1,
      "age": 28,
      "strength": 36.96
    },
    {
      "cement": 305.3,
      "slag": 203.5,
      "ash": 0,
      "water": 203.5,
      "superplastic": 0,
      "coarseagg": 965.4,
      "fineagg": 631,
      "age": 90,
      "strength": 54.6
    },
    {
      "cement": 192,
      "slag": 288,
      "ash": 0,
      "water": 192,
      "superplastic": 0,
      "coarseagg": 929.8,
      "fineagg": 716.1,
      "age": 7,
      "strength": 21.48
    },
    {
      "cement": 157,
      "slag": 236,
      "ash": 0,
      "water": 192,
      "superplastic": 0,
      "coarseagg": 935.4,
      "fineagg": 781.2,
      "age": 3,
      "strength": 9.69
    },
    {
      "cement": 153,
      "slag": 102,
      "ash": 0,
      "water": 192,
      "superplastic": 0,
      "coarseagg": 888,
      "fineagg": 943.1,
      "age": 7,
      "strength": 8.37
    },
    {
      "cement": 141.3,
      "slag": 212,
      "ash": 0,
      "water": 203.5,
      "superplastic": 0,
      "coarseagg": 971.8,
      "fineagg": 748.5,
      "age": 90,
      "strength": 39.66
    },
    {
      "cement": 116,
      "slag": 173,
      "ash": 0,
      "water": 192,
      "superplastic": 0,
      "coarseagg": 909.8,
      "fineagg": 891.9,
      "age": 7,
      "strength": 10.09
    },
    {
      "cement": 141.3,
      "slag": 212,
      "ash": 0,
      "water": 203.5,
      "superplastic": 0,
      "coarseagg": 971.8,
      "fineagg": 748.5,
      "age": 3,
      "strength": 4.83
    },
    {
      "cement": 122.6,
      "slag": 183.9,
      "ash": 0,
      "water": 203.5,
      "superplastic": 0,
      "coarseagg": 958.2,
      "fineagg": 800.1,
      "age": 7,
      "strength": 10.35
    },
    {
      "cement": 166.8,
      "slag": 250.2,
      "ash": 0,
      "water": 203.5,
      "superplastic": 0,
      "coarseagg": 975.6,
      "fineagg": 692.6,
      "age": 90,
      "strength": 43.57
    },
    {
      "cement": 203.5,
      "slag": 305.3,
      "ash": 0,
      "water": 203.5,
      "superplastic": 0,
      "coarseagg": 963.4,
      "fineagg": 630,
      "age": 90,
      "strength": 51.86
    },
    {
      "cement": 310,
      "slag": 0,
      "ash": 0,
      "water": 192,
      "superplastic": 0,
      "coarseagg": 1012,
      "fineagg": 830,
      "age": 3,
      "strength": 11.85
    },
    {
      "cement": 310,
      "slag": 0,
      "ash": 0,
      "water": 192,
      "superplastic": 0,
      "coarseagg": 1012,
      "fineagg": 830,
      "age": 7,
      "strength": 17.24
    },
    {
      "cement": 310,
      "slag": 0,
      "ash": 0,
      "water": 192,
      "superplastic": 0,
      "coarseagg": 1012,
      "fineagg": 830,
      "age": 28,
      "strength": 27.83
    },
    {
      "cement": 310,
      "slag": 0,
      "ash": 0,
      "water": 192,
      "superplastic": 0,
      "coarseagg": 1012,
      "fineagg": 830,
      "age": 90,
      "strength": 35.76
    },
    {
      "cement": 310,
      "slag": 0,
      "ash": 0,
      "water": 192,
      "superplastic": 0,
      "coarseagg": 1012,
      "fineagg": 830,
      "age": 120,
      "strength": 38.7
    },
    {
      "cement": 331,
      "slag": 0,
      "ash": 0,
      "water": 192,
      "superplastic": 0,
      "coarseagg": 1025,
      "fineagg": 821,
      "age": 3,
      "strength": 14.31
    },
    {
      "cement": 331,
      "slag": 0,
      "ash": 0,
      "water": 192,
      "superplastic": 0,
      "coarseagg": 1025,
      "fineagg": 821,
      "age": 7,
      "strength": 17.44
    },
    {
      "cement": 331,
      "slag": 0,
      "ash": 0,
      "water": 192,
      "superplastic": 0,
      "coarseagg": 1025,
      "fineagg": 821,
      "age": 28,
      "strength": 31.74
    },
    {
      "cement": 331,
      "slag": 0,
      "ash": 0,
      "water": 192,
      "superplastic": 0,
      "coarseagg": 1025,
      "fineagg": 821,
      "age": 90,
      "strength": 37.91
    },
    {
      "cement": 331,
      "slag": 0,
      "ash": 0,
      "water": 192,
      "superplastic": 0,
      "coarseagg": 1025,
      "fineagg": 821,
      "age": 120,
      "strength": 39.38
    },
    {
      "cement": 349,
      "slag": 0,
      "ash": 0,
      "water": 192,
      "superplastic": 0,
      "coarseagg": 1056,
      "fineagg": 809,
      "age": 3,
      "strength": 15.87
    },
    {
      "cement": 349,
      "slag": 0,
      "ash": 0,
      "water": 192,
      "superplastic": 0,
      "coarseagg": 1056,
      "fineagg": 809,
      "age": 7,
      "strength": 9.01
    },
    {
      "cement": 349,
      "slag": 0,
      "ash": 0,
      "water": 192,
      "superplastic": 0,
      "coarseagg": 1056,
      "fineagg": 809,
      "age": 28,
      "strength": 33.61
    },
    {
      "cement": 349,
      "slag": 0,
      "ash": 0,
      "water": 192,
      "superplastic": 0,
      "coarseagg": 1056,
      "fineagg": 809,
      "age": 90,
      "strength": 40.66
    },
    {
      "cement": 349,
      "slag": 0,
      "ash": 0,
      "water": 192,
      "superplastic": 0,
      "coarseagg": 1056,
      "fineagg": 809,
      "age": 120,
      "strength": 40.86
    },
    {
      "cement": 238,
      "slag": 0,
      "ash": 0,
      "water": 186,
      "superplastic": 0,
      "coarseagg": 1119,
      "fineagg": 789,
      "age": 7,
      "strength": 12.05
    },
    {
      "cement": 238,
      "slag": 0,
      "ash": 0,
      "water": 186,
      "superplastic": 0,
      "coarseagg": 1119,
      "fineagg": 789,
      "age": 28,
      "strength": 17.54
    },
    {
      "cement": 296,
      "slag": 0,
      "ash": 0,
      "water": 186,
      "superplastic": 0,
      "coarseagg": 1090,
      "fineagg": 769,
      "age": 7,
      "strength": 18.91
    },
    {
      "cement": 296,
      "slag": 0,
      "ash": 0,
      "water": 186,
      "superplastic": 0,
      "coarseagg": 1090,
      "fineagg": 769,
      "age": 28,
      "strength": 25.18
    },
    {
      "cement": 297,
      "slag": 0,
      "ash": 0,
      "water": 186,
      "superplastic": 0,
      "coarseagg": 1040,
      "fineagg": 734,
      "age": 7,
      "strength": 30.96
    },
    {
      "cement": 480,
      "slag": 0,
      "ash": 0,
      "water": 192,
      "superplastic": 0,
      "coarseagg": 936,
      "fineagg": 721,
      "age": 28,
      "strength": 43.89
    },
    {
      "cement": 480,
      "slag": 0,
      "ash": 0,
      "water": 192,
      "superplastic": 0,
      "coarseagg": 936,
      "fineagg": 721,
      "age": 90,
      "strength": 54.28
    },
    {
      "cement": 397,
      "slag": 0,
      "ash": 0,
      "water": 186,
      "superplastic": 0,
      "coarseagg": 1040,
      "fineagg": 734,
      "age": 28,
      "strength": 36.94
    },
    {
      "cement": 281,
      "slag": 0,
      "ash": 0,
      "water": 186,
      "superplastic": 0,
      "coarseagg": 1104,
      "fineagg": 774,
      "age": 7,
      "strength": 14.5
    },
    {
      "cement": 281,
      "slag": 0,
      "ash": 0,
      "water": 185,
      "superplastic": 0,
      "coarseagg": 1104,
      "fineagg": 774,
      "age": 28,
      "strength": 22.44
    },
    {
      "cement": 500,
      "slag": 0,
      "ash": 0,
      "water": 200,
      "superplastic": 0,
      "coarseagg": 1125,
      "fineagg": 613,
      "age": 1,
      "strength": 12.64
    },
    {
      "cement": 500,
      "slag": 0,
      "ash": 0,
      "water": 200,
      "superplastic": 0,
      "coarseagg": 1125,
      "fineagg": 613,
      "age": 3,
      "strength": 26.06
    },
    {
      "cement": 500,
      "slag": 0,
      "ash": 0,
      "water": 200,
      "superplastic": 0,
      "coarseagg": 1125,
      "fineagg": 613,
      "age": 7,
      "strength": 33.21
    },
    {
      "cement": 500,
      "slag": 0,
      "ash": 0,
      "water": 200,
      "superplastic": 0,
      "coarseagg": 1125,
      "fineagg": 613,
      "age": 14,
      "strength": 36.94
    },
    {
      "cement": 500,
      "slag": 0,
      "ash": 0,
      "water": 200,
      "superplastic": 0,
      "coarseagg": 1125,
      "fineagg": 613,
      "age": 28,
      "strength": 44.09
    },
    {
      "cement": 540,
      "slag": 0,
      "ash": 0,
      "water": 173,
      "superplastic": 0,
      "coarseagg": 1125,
      "fineagg": 613,
      "age": 7,
      "strength": 52.61
    },
    {
      "cement": 540,
      "slag": 0,
      "ash": 0,
      "water": 173,
      "superplastic": 0,
      "coarseagg": 1125,
      "fineagg": 613,
      "age": 14,
      "strength": 59.76
    },
    {
      "cement": 540,
      "slag": 0,
      "ash": 0,
      "water": 173,
      "superplastic": 0,
      "coarseagg": 1125,
      "fineagg": 613,
      "age": 28,
      "strength": 67.31
    },
    {
      "cement": 540,
      "slag": 0,
      "ash": 0,
      "water": 173,
      "superplastic": 0,
      "coarseagg": 1125,
      "fineagg": 613,
      "age": 90,
      "strength": 69.66
    },
    {
      "cement": 540,
      "slag": 0,
      "ash": 0,
      "water": 173,
      "superplastic": 0,
      "coarseagg": 1125,
      "fineagg": 613,
      "age": 180,
      "strength": 71.62
    },
    {
      "cement": 540,
      "slag": 0,
      "ash": 0,
      "water": 173,
      "superplastic": 0,
      "coarseagg": 1125,
      "fineagg": 613,
      "age": 270,
      "strength": 74.17
    },
    {
      "cement": 350,
      "slag": 0,
      "ash": 0,
      "water": 203,
      "superplastic": 0,
      "coarseagg": 974,
      "fineagg": 775,
      "age": 7,
      "strength": 18.13
    },
    {
      "cement": 350,
      "slag": 0,
      "ash": 0,
      "water": 203,
      "superplastic": 0,
      "coarseagg": 974,
      "fineagg": 775,
      "age": 14,
      "strength": 22.53
    },
    {
      "cement": 350,
      "slag": 0,
      "ash": 0,
      "water": 203,
      "superplastic": 0,
      "coarseagg": 974,
      "fineagg": 775,
      "age": 28,
      "strength": 27.34
    },
    {
      "cement": 350,
      "slag": 0,
      "ash": 0,
      "water": 203,
      "superplastic": 0,
      "coarseagg": 974,
      "fineagg": 775,
      "age": 56,
      "strength": 29.98
    },
    {
      "cement": 350,
      "slag": 0,
      "ash": 0,
      "water": 203,
      "superplastic": 0,
      "coarseagg": 974,
      "fineagg": 775,
      "age": 90,
      "strength": 31.35
    },
    {
      "cement": 350,
      "slag": 0,
      "ash": 0,
      "water": 203,
      "superplastic": 0,
      "coarseagg": 974,
      "fineagg": 775,
      "age": 180,
      "strength": 32.72
