Repository: listbase-org/listbase-cdn-en

## Datasets

| Name | Records | Size | CSV | Excel | Preview |
|------|---------|------|-----|-------|---------|
| [IUCN Red List: Critically Endangered Species](iucn-critically-endangered-species.json) | 9,586 | 3638 KB | [CSV](iucn-critically-endangered-species_EN.csv) | [Excel](iucn-critically-endangered-species_EN.xlsx) | [View](https://listbase.org/en/science/iucn-critically-endangered-species/) |
| [Mushroom Classification — Edible vs Poisonous](mushroom-classification.json) | 8,124 | 5026 KB | [CSV](mushroom-classification_EN.csv) | [Excel](mushroom-classification_EN.xlsx) | [View](https://listbase.org/en/science/mushroom-classification/) |

File: science/concrete-compressive-strength.json (part 5 of 6)
{
    },
    {
      "cement": 385,
      "slag": 0,
      "ash": 0,
      "water": 186,
      "superplastic": 0,
      "coarseagg": 966,
      "fineagg": 763,
      "age": 1,
      "strength": 6.27
    },
    {
      "cement": 385,
      "slag": 0,
      "ash": 0,
      "water": 186,
      "superplastic": 0,
      "coarseagg": 966,
      "fineagg": 763,
      "age": 3,
      "strength": 14.7
    },
    {
      "cement": 385,
      "slag": 0,
      "ash": 0,
      "water": 186,
      "superplastic": 0,
      "coarseagg": 966,
      "fineagg": 763,
      "age": 7,
      "strength": 23.22
    },
    {
      "cement": 385,
      "slag": 0,
      "ash": 0,
      "water": 186,
      "superplastic": 0,
      "coarseagg": 966,
      "fineagg": 763,
      "age": 14,
      "strength": 27.92
    },
    {
      "cement": 385,
      "slag": 0,
      "ash": 0,
      "water": 186,
      "superplastic": 0,
      "coarseagg": 966,
      "fineagg": 763,
      "age": 28,
      "strength": 31.35
    },
    {
      "cement": 331,
      "slag": 0,
      "ash": 0,
      "water": 192,
      "superplastic": 0,
      "coarseagg": 978,
      "fineagg": 825,
      "age": 180,
      "strength": 39
    },
    {
      "cement": 331,
      "slag": 0,
      "ash": 0,
      "water": 192,
      "superplastic": 0,
      "coarseagg": 978,
      "fineagg": 825,
      "age": 360,
      "strength": 41.24
    },
    {
      "cement": 349,
      "slag": 0,
      "ash": 0,
      "water": 192,
      "superplastic": 0,
      "coarseagg": 1047,
      "fineagg": 806,
      "age": 3,
      "strength": 14.99
    },
    {
      "cement": 331,
      "slag": 0,
      "ash": 0,
      "water": 192,
      "superplastic": 0,
      "coarseagg": 978,
      "fineagg": 825,
      "age": 3,
      "strength": 13.52
    },
    {
      "cement": 382,
      "slag": 0,
      "ash": 0,
      "water": 186,
      "superplastic": 0,
      "coarseagg": 1047,
      "fineagg": 739,
      "age": 7,
      "strength": 24
    },
    {
      "cement": 382,
      "slag": 0,
      "ash": 0,
      "water": 186,
      "superplastic": 0,
      "coarseagg": 1047,
      "fineagg": 739,
      "age": 28,
      "strength": 37.42
    },
    {
      "cement": 382,
      "slag": 0,
      "ash": 0,
      "water": 186,
      "superplastic": 0,
      "coarseagg": 1111,
      "fineagg": 784,
      "age": 7,
      "strength": 11.47
    },
    {
      "cement": 281,
      "slag": 0,
      "ash": 0,
      "water": 186,
      "superplastic": 0,
      "coarseagg": 1104,
      "fineagg": 774,
      "age": 28,
      "strength": 22.44
    },
    {
      "cement": 339,
      "slag": 0,
      "ash": 0,
      "water": 185,
      "superplastic": 0,
      "coarseagg": 1069,
      "fineagg": 754,
      "age": 7,
      "strength": 21.16
    },
    {
      "cement": 339,
      "slag": 0,
      "ash": 0,
      "water": 185,
      "superplastic": 0,
      "coarseagg": 1069,
      "fineagg": 754,
      "age": 28,
      "strength": 31.84
    },
    {
      "cement": 295,
      "slag": 0,
      "ash": 0,
      "water": 185,
      "superplastic": 0,
      "coarseagg": 1069,
      "fineagg": 769,
      "age": 7,
      "strength": 14.8
    },
    {
      "cement": 295,
      "slag": 0,
      "ash": 0,
      "water": 185,
      "superplastic": 0,
      "coarseagg": 1069,
      "fineagg": 769,
      "age": 28,
      "strength": 25.18
    },
    {
      "cement": 238,
      "slag": 0,
      "ash": 0,
      "water": 185,
      "superplastic": 0,
      "coarseagg": 1118,
      "fineagg": 789,
      "age": 28,
      "strength": 17.54
    },
    {
      "cement": 296,
      "slag": 0,
      "ash": 0,
      "water": 192,
      "superplastic": 0,
      "coarseagg": 1085,
      "fineagg": 765,
      "age": 7,
      "strength": 14.2
    },
    {
      "cement": 296,
      "slag": 0,
      "ash": 0,
      "water": 192,
      "superplastic": 0,
      "coarseagg": 1085,
      "fineagg": 765,
      "age": 28,
      "strength": 21.65
    },
    {
      "cement": 296,
      "slag": 0,
      "ash": 0,
      "water": 192,
      "superplastic": 0,
      "coarseagg": 1085,
      "fineagg": 765,
      "age": 90,
      "strength": 29.39
    },
    {
      "cement": 331,
      "slag": 0,
      "ash": 0,
      "water": 192,
      "superplastic": 0,
      "coarseagg": 879,
      "fineagg": 825,
      "age": 3,
      "strength": 13.52
    },
    {
      "cement": 331,
      "slag": 0,
      "ash": 0,
      "water": 192,
      "superplastic": 0,
      "coarseagg": 978,
      "fineagg": 825,
      "age": 7,
      "strength": 16.26
    },
    {
      "cement": 331,
      "slag": 0,
      "ash": 0,
      "water": 192,
      "superplastic": 0,
      "coarseagg": 978,
      "fineagg": 825,
      "age": 28,
      "strength": 31.45
    },
    {
      "cement": 331,
      "slag": 0,
      "ash": 0,
      "water": 192,
      "superplastic": 0,
      "coarseagg": 978,
      "fineagg": 825,
      "age": 90,
      "strength": 37.23
    },
    {
      "cement": 349,
      "slag": 0,
      "ash": 0,
      "water": 192,
      "superplastic": 0,
      "coarseagg": 1047,
      "fineagg": 806,
      "age": 7,
      "strength": 18.13
    },
    {
      "cement": 349,
      "slag": 0,
      "ash": 0,
      "water": 192,
      "superplastic": 0,
      "coarseagg": 1047,
      "fineagg": 806,
      "age": 28,
      "strength": 32.72
    },
    {
      "cement": 349,
      "slag": 0,
      "ash": 0,
      "water": 192,
      "superplastic": 0,
      "coarseagg": 1047,
      "fineagg": 806,
      "age": 90,
      "strength": 39.49
    },
    {
      "cement": 349,
      "slag": 0,
      "ash": 0,
      "water": 192,
      "superplastic": 0,
      "coarseagg": 1047,
      "fineagg": 806,
      "age": 180,
      "strength": 41.05
    },
    {
      "cement": 349,
      "slag": 0,
      "ash": 0,
      "water": 192,
      "superplastic": 0,
      "coarseagg": 1047,
      "fineagg": 806,
      "age": 360,
      "strength": 42.13
    },
    {
      "cement": 302,
      "slag": 0,
      "ash": 0,
      "water": 203,
      "superplastic": 0,
      "coarseagg": 974,
      "fineagg": 817,
      "age": 14,
      "strength": 18.13
    },
    {
      "cement": 302,
      "slag": 0,
      "ash": 0,
      "water": 203,
      "superplastic": 0,
      "coarseagg": 974,
      "fineagg": 817,
      "age": 180,
      "strength": 26.74
    },
    {
      "cement": 525,
      "slag": 0,
      "ash": 0,
      "water": 189,
      "superplastic": 0,
      "coarseagg": 1125,
      "fineagg": 613,
      "age": 180,
      "strength": 61.92
    },
    {
      "cement": 500,
      "slag": 0,
      "ash": 0,
      "water": 200,
      "superplastic": 0,
      "coarseagg": 1125,
      "fineagg": 613,
      "age": 90,
      "strength": 47.22
    },
    {
      "cement": 500,
      "slag": 0,
      "ash": 0,
      "water": 200,
      "superplastic": 0,
      "coarseagg": 1125,
      "fineagg": 613,
      "age": 180,
      "strength": 51.04
    },
    {
      "cement": 500,
      "slag": 0,
      "ash": 0,
      "water": 200,
      "superplastic": 0,
      "coarseagg": 1125,
      "fineagg": 613,
      "age": 270,
      "strength": 55.16
    },
    {
      "cement": 540,
      "slag": 0,
      "ash": 0,
      "water": 173,
      "superplastic": 0,
      "coarseagg": 1125,
      "fineagg": 613,
      "age": 3,
      "strength": 41.64
    },
    {
      "cement": 252,
      "slag": 0,
      "ash": 0,
      "water": 185,
      "superplastic": 0,
      "coarseagg": 1111,
      "fineagg": 784,
      "age": 7,
      "strength": 13.71
    },
    {
      "cement": 252,
      "slag": 0,
      "ash": 0,
      "water": 185,
      "superplastic": 0,
      "coarseagg": 1111,
      "fineagg": 784,
      "age": 28,
      "strength": 19.69
    },
    {
      "cement": 339,
      "slag": 0,
      "ash": 0,
      "water": 185,
      "superplastic": 0,
      "coarseagg": 1060,
      "fineagg": 754,
      "age": 28,
      "strength": 31.65
    },
    {
      "cement": 393,
      "slag": 0,
      "ash": 0,
      "water": 192,
      "superplastic": 0,
      "coarseagg": 940,
      "fineagg": 758,
      "age": 3,
      "strength": 19.11
    },
    {
      "cement": 393,
      "slag": 0,
      "ash": 0,
      "water": 192,
      "superplastic": 0,
      "coarseagg": 940,
      "fineagg": 758,
      "age": 28,
      "strength": 39.58
    },
    {
      "cement": 393,
      "slag": 0,
      "ash": 0,
      "water": 192,
      "superplastic": 0,
      "coarseagg": 940,
      "fineagg": 758,
      "age": 90,
      "strength": 48.79
    },
    {
      "cement": 382,
      "slag": 0,
      "ash": 0,
      "water": 185,
      "superplastic": 0,
      "coarseagg": 1047,
      "fineagg": 739,
      "age": 7,
      "strength": 24
    },
    {
      "cement": 382,
      "slag": 0,
      "ash": 0,
      "water": 185,
      "superplastic": 0,
      "coarseagg": 1047,
      "fineagg": 739,
      "age": 28,
      "strength": 37.42
    },
    {
      "cement": 252,
      "slag": 0,
      "ash": 0,
      "water": 186,
      "superplastic": 0,
      "coarseagg": 1111,
      "fineagg": 784,
      "age": 7,
      "strength": 11.47
    },
    {
      "cement": 252,
      "slag": 0,
      "ash": 0,
      "water": 185,
      "superplastic": 0,
      "coarseagg": 1111,
      "fineagg": 784,
      "age": 28,
      "strength": 19.69
    },
    {
      "cement": 310,
      "slag": 0,
      "ash": 0,
      "water": 192,
      "superplastic": 0,
      "coarseagg": 970,
      "fineagg": 850,
      "age": 7,
      "strength": 14.99
    },
    {
      "cement": 310,
      "slag": 0,
      "ash": 0,
      "water": 192,
      "superplastic": 0,
      "coarseagg": 970,
      "fineagg": 850,
      "age": 28,
      "strength": 27.92
    },
    {
      "cement": 310,
      "slag": 0,
      "ash": 0,
      "water": 192,
      "superplastic": 0,
      "coarseagg": 970,
      "fineagg": 850,
      "age": 90,
      "strength": 34.68
    },
    {
      "cement": 310,
      "slag": 0,
      "ash": 0,
      "water": 192,
      "superplastic": 0,
      "coarseagg": 970,
      "fineagg": 850,
      "age": 180,
      "strength": 37.33
    },
    {
      "cement": 310,
      "slag": 0,
      "ash": 0,
      "water": 192,
      "superplastic": 0,
      "coarseagg": 970,
      "fineagg": 850,
      "age": 360,
      "strength": 38.11
    },
    {
      "cement": 525,
      "slag": 0,
      "ash": 0,
      "water": 189,
      "superplastic": 0,
      "coarseagg": 1125,
      "fineagg": 613,
      "age": 3,
      "strength": 33.8
    },
    {
      "cement": 525,
      "slag": 0,
      "ash": 0,
      "water": 189,
      "superplastic": 0,
      "coarseagg": 1125,
      "fineagg": 613,
      "age": 7,
      "strength": 42.42
    },
    {
      "cement": 525,
      "slag": 0,
      "ash": 0,
      "water": 189,
      "superplastic": 0,
      "coarseagg": 1125,
      "fineagg": 613,
      "age": 14,
      "strength": 48.4
    },
    {
      "cement": 525,
      "slag": 0,
      "ash": 0,
      "water": 189,
      "superplastic": 0,
      "coarseagg": 1125,
      "fineagg": 613,
      "age": 28,
      "strength": 55.94
    },
    {
      "cement": 525,
      "slag": 0,
      "ash": 0,
      "water": 189,
      "superplastic": 0,
      "coarseagg": 1125,
      "fineagg": 613,
      "age": 90,
      "strength": 58.78
    },
    {
      "cement": 525,
      "slag": 0,
      "ash": 0,
      "water": 189,
      "superplastic": 0,
      "coarseagg": 1125,
      "fineagg": 613,
      "age": 270,
      "strength": 67.11
    },
    {
      "cement": 322,
      "slag": 0,
      "ash": 0,
      "water": 203,
      "superplastic": 0,
      "coarseagg": 974,
      "fineagg": 800,
      "age": 14,
      "strength": 20.77
    },
    {
      "cement": 322,
      "slag": 0,
      "ash": 0,
      "water": 203,
      "superplastic": 0,
      "coarseagg": 974,
      "fineagg": 800,
      "age": 28,
      "strength": 25.18
    },
    {
      "cement": 322,
      "slag": 0,
      "ash": 0,
      "water": 203,
      "superplastic": 0,
      "coarseagg": 974,
      "fineagg": 800,
      "age": 180,
      "strength": 29.59
    },
    {
      "cement": 302,
      "slag": 0,
      "ash": 0,
      "water": 203,
      "superplastic": 0,
      "coarseagg": 974,
      "fineagg": 817,
      "age": 28,
      "strength": 21.75
    },
    {
      "cement": 397,
      "slag": 0,
      "ash": 0,
      "water": 185,
      "superplastic": 0,
      "coarseagg": 1040,
      "fineagg": 734,
      "age": 28,
      "strength": 39.09
    },
    {
      "cement": 480,
      "slag": 0,
      "ash": 0,
      "water": 192,
      "superplastic": 0,
      "coarseagg": 936,
      "fineagg": 721,
      "age": 3,
      "strength": 24.39
    },
    {
      "cement": 522,
      "slag": 0,
      "ash": 0,
      "water": 146,
      "superplastic": 0,
      "coarseagg": 896,
      "fineagg": 896,
      "age": 7,
      "strength": 50.51
    },
    {
      "cement": 522,
      "slag": 0,
      "ash": 0,
      "water": 146,
      "superplastic": 0,
      "coarseagg": 896,
      "fineagg": 896,
      "age": 28,
      "strength": 74.99
    },
    {
      "cement": 273,
      "slag": 105,
      "ash": 82,
      "water": 210,
      "superplastic": 9,
      "coarseagg": 904,
      "fineagg": 680,
      "age": 28,
      "strength": 37.17
    },
    {
      "cement": 162,
      "slag": 190,
      "ash": 148,
      "water": 179,
      "superplastic": 19,
      "coarseagg": 838,
      "fineagg": 741,
      "age": 28,
      "strength": 33.76
    },
    {
      "cement": 154,
      "slag": 144,
      "ash": 112,
      "water": 220,
      "superplastic": 10,
      "coarseagg": 923,
      "fineagg": 658,
      "age": 28,
      "strength": 16.5
    },
    {
      "cement": 147,
      "slag": 115,
      "ash": 89,
      "water": 202,
      "superplastic": 9,
      "coarseagg": 860,
      "fineagg": 829,
      "age": 28,
      "strength": 19.99
    },
    {
      "cement": 152,
      "slag": 178,
      "ash": 139,
      "water": 168,
      "superplastic": 18,
      "coarseagg": 944,
      "fineagg": 695,
      "age": 28,
      "strength": 36.35
    },
    {
      "cement": 310,
      "slag": 143,
      "ash": 111,
      "water": 168,
      "superplastic": 22,
      "coarseagg": 914,
      "fineagg": 651,
      "age": 28,
      "strength": 33.69
    },
    {
      "cement": 144,
      "slag": 0,
      "ash": 175,
      "water": 158,
      "superplastic": 18,
      "coarseagg": 943,
      "fineagg": 844,
      "age": 28,
      "strength": 15.42
    },
    {
      "cement": 304,
      "slag": 140,
      "ash": 0,
      "water": 214,
      "superplastic": 6,
      "coarseagg": 895,
      "fineagg": 722,
      "age": 28,
      "strength": 33.42
    },
    {
      "cement": 374,
      "slag": 0,
      "ash": 0,
      "water": 190,
      "superplastic": 7,
      "coarseagg": 1013,
      "fineagg": 730,
      "age": 28,
      "strength": 39.05
    },
    {
      "cement": 159,
      "slag": 149,
      "ash": 116,
      "water": 175,
      "superplastic": 15,
      "coarseagg": 953,
      "fineagg": 720,
      "age": 28,
      "strength": 27.68
    },
    {
      "cement": 153,
      "slag": 239,
      "ash": 0,
      "water": 200,
      "superplastic": 6,
      "coarseagg": 1002,
      "fineagg": 684,
      "age": 28,
      "strength": 26.86
    },
    {
      "cement": 310,
      "slag": 143,
      "ash": 0,
      "water": 168,
      "superplastic": 10,
      "coarseagg": 914,
      "fineagg": 804,
      "age": 28,
      "strength": 45.3
    },
    {
      "cement": 305,
      "slag": 0,
      "ash": 100,
      "water": 196,
      "superplastic": 10,
      "coarseagg": 959,
      "fineagg": 705,
      "age": 28,
      "strength": 30.12
    },
    {
      "cement": 151,
      "slag": 0,
      "ash": 184,
      "water": 167,
      "superplastic": 12,
      "coarseagg": 991,
      "fineagg": 772,
      "age": 28,
      "strength": 15.57
    },
    {
      "cement": 142,
      "slag": 167,
      "ash": 130,
      "water": 174,
      "superplastic": 11,
      "coarseagg": 883,
      "fineagg": 785,
      "age": 28,
      "strength": 44.61
    },
    {
      "cement": 298,
      "slag": 137,
      "ash": 107,
      "water": 201,
      "superplastic": 6,
      "coarseagg": 878,
      "fineagg": 655,
      "age": 28,
      "strength": 53.52
    },
    {
      "cement": 321,
      "slag": 164,
      "ash": 0,
      "water": 190,
      "superplastic": 5,
      "coarseagg": 870,
      "fineagg": 774,
      "age": 28,
      "strength": 57.21
    },
    {
      "cement": 366,
      "slag": 187,
      "ash": 0,
      "water": 191,
      "superplastic": 7,
      "coarseagg": 824,
      "fineagg": 757,
      "age": 28,
      "strength": 65.91
    },
    {
      "cement": 280,
      "slag": 129,
      "ash": 100,
      "water": 172,
      "superplastic": 9,
      "coarseagg": 825,
      "fineagg": 805,
      "age": 28,
      "strength": 52.82
    },
    {
      "cement": 252,
      "slag": 97,
      "ash": 76,
      "water": 194,
      "superplastic": 8,
      "coarseagg": 835,
      "fineagg": 821,
      "age": 28,
      "strength": 33.4
    },
    {
      "cement": 165,
      "slag": 0,
      "ash": 150,
      "water": 182,
      "superplastic": 12,
      "coarseagg": 1023,
      "fineagg": 729,
      "age": 28,
      "strength": 18.03
    },
    {
      "cement": 156,
      "slag": 243,
      "ash": 0,
      "water": 180,
      "superplastic": 11,
      "coarseagg": 1022,
      "fineagg": 698,
      "age": 28,
      "strength": 37.36
    },
    {
      "cement": 160,
      "slag": 188,
      "ash": 146,
      "water": 203,
      "superplastic": 11,
      "coarseagg": 829,
      "fineagg": 710,
      "age": 28,
      "strength": 32.84
    },
    {
      "cement": 298,
      "slag": 0,
      "ash": 107,
      "water": 186,
      "superplastic": 6,
      "coarseagg": 879,
      "fineagg": 815,
      "age": 28,
      "strength": 42.64
    },
    {
      "cement": 318,
      "slag": 0,
      "ash": 126,
      "water": 210,
      "superplastic": 6,
      "coarseagg": 861,
      "fineagg": 737,
      "age": 28,
      "strength": 40.06
    },
    {
      "cement": 287,
      "slag": 121,
      "ash": 94,
      "water": 188,
      "superplastic": 9,
      "coarseagg": 904,
      "fineagg": 696,
      "age": 28,
      "strength": 41.94
    },
    {
      "cement": 326,
      "slag": 166,
      "ash": 0,
      "water": 174,
      "superplastic": 9,
      "coarseagg": 882,
      "fineagg": 790,
      "age": 28,
      "strength": 61.23
    },
    {
      "cement": 356,
      "slag": 0,
      "ash": 142,
      "water": 193,
      "superplastic": 11,
      "coarseagg": 801,
      "fineagg": 778,
      "age": 28,
      "strength": 40.87
    },
    {
      "cement": 132,
      "slag": 207,
      "ash": 161,
      "water": 179,
      "superplastic": 5,
      "coarseagg": 867,
      "fineagg": 736,
      "age": 28,
      "strength": 33.3
    },
    {
      "cement": 322,
      "slag": 149,
      "ash": 0,
      "water": 186,
      "superplastic": 8,
      "coarseagg": 951,
      "fineagg": 709,
      "age": 28,
      "strength": 52.42
    },
    {
      "cement": 164,
      "slag": 0,
      "ash": 200,
      "water": 181,
      "superplastic": 13,
      "coarseagg": 849,
      "fineagg": 846,
      "age": 28,
      "strength": 15.09
    },
    {
      "cement": 314,
      "slag": 0,
      "ash": 113,
      "water": 170,
      "superplastic": 10,
      "coarseagg": 925,
      "fineagg": 783,
      "age": 28,
      "strength": 38.46
    },
    {
      "cement": 321,
      "slag": 0,
      "ash": 128,
      "water": 182,
      "superplastic": 11,
      "coarseagg": 870,
      "fineagg": 780,
      "age": 28,
      "strength": 37.26
    },
    {
      "cement": 140,
      "slag": 164,
      "ash": 128,
      "water": 237,
      "superplastic": 6,
      "coarseagg": 869,
      "fineagg": 656,
      "age": 28,
      "strength": 35.23
    },
    {
      "cement": 288,
      "slag": 121,
      "ash": 0,
      "water": 177,
      "superplastic": 7,
      "coarseagg": 908,
      "fineagg": 829,
      "age": 28,
      "strength": 42.13
    },
    {
      "cement": 298,
      "slag": 0,
      "ash": 107,
      "water": 210,
      "superplastic": 11,
      "coarseagg": 880,
      "fineagg": 744,
      "age": 28,
      "strength": 31.87
    },
    {
      "cement": 265,
      "slag": 111,
      "ash": 86,
      "water": 195,
      "superplastic": 6,
      "coarseagg": 833,
      "fineagg": 790,
      "age": 28,
      "strength": 41.54
    },
    {
      "cement": 160,
      "slag": 250,
      "ash": 0,
      "water": 168,
      "superplastic": 12,
      "coarseagg": 1049,
      "fineagg": 688,
      "age": 28,
      "strength": 39.45
    },
    {
      "cement": 166,
      "slag": 260,
      "ash": 0,
      "water": 183,
      "superplastic": 13,
      "coarseagg": 859,
      "fineagg": 827,
      "age": 28,
      "strength": 37.91
    },
    {
      "cement": 276,
      "slag": 116,
      "ash": 90,
      "water": 180,
      "superplastic": 9,
      "coarseagg": 870,
      "fineagg": 768,
      "age": 28,
      "strength": 44.28
    },
    {
      "cement": 322,
      "slag": 0,
      "ash": 116,
      "water": 196,
      "superplastic": 10,
      "coarseagg": 818,
      "fineagg": 813,
      "age": 28,
      "strength": 31.18
    },
    {
      "cement": 149,
      "slag": 139,
      "ash": 109,
      "water": 193,
      "superplastic": 6,
      "coarseagg": 892,
      "fineagg": 780,
      "age": 28,
      "strength": 23.69
    },
    {
      "cement": 159,
      "slag": 187,
      "ash": 0,
      "water": 176,
      "superplastic": 11,
      "coarseagg": 990,
      "fineagg": 789,
      "age": 28,
      "strength": 32.76
    },
    {
      "cement": 261,
      "slag": 100,
      "ash": 78,
      "water": 201,
      "superplastic": 9,
      "coarseagg": 864,
      "fineagg": 761,
      "age": 28,
      "strength": 32.4
    },
    {
      "cement": 237,
      "slag": 92,
      "ash": 71,
      "water": 247,
      "superplastic": 6,
      "coarseagg": 853,
      "fineagg": 695,
      "age": 28,
      "strength": 28.63
    },
    {
      "cement": 313,
      "slag": 0,
      "ash": 113,
      "water": 178,
      "superplastic": 8,
      "coarseagg": 1002,
      "fineagg": 689,
      "age": 28,
      "strength": 36.8
    },
    {
      "cement": 155,
      "slag": 183,
      "ash": 0,
      "water": 193,
      "superplastic": 9,
      "coarseagg": 1047,
      "fineagg": 697,
      "age": 28,
      "strength": 18.28
    },
    {
      "cement": 146,
      "slag": 230,
      "ash": 0,
      "water": 202,
      "superplastic": 3,
      "coarseagg": 827,
      "fineagg": 872,
      "age": 28,
      "strength": 33.06
    },
    {
      "cement": 296,
      "slag": 0,
      "ash": 107,
      "water": 221,
      "superplastic": 11,
      "coarseagg": 819,
      "fineagg": 778,
      "age": 28,
      "strength": 31.42
    },
    {
      "cement": 133,
      "slag": 210,
      "ash": 0,
      "water": 196,
      "superplastic": 3,
      "coarseagg": 949,
      "fineagg": 795,
      "age": 28,
      "strength": 31.03
    },
    {
      "cement": 313,
      "slag": 145,
      "ash": 0,
      "water": 178,
      "superplastic": 8,
      "coarseagg": 867,
      "fineagg": 824,
      "age": 28,
      "strength": 44.39
    },
    {
      "cement": 152,
      "slag": 0,
      "ash": 112,
      "water": 184,
      "superplastic": 8,
      "coarseagg": 992,
      "fineagg": 816,
      "age": 28,
      "strength": 12.18
    },
    {
      "cement": 153,
      "slag": 145,
      "ash": 113,
      "water": 178,
      "superplastic": 8,
      "coarseagg": 1002,
      "fineagg": 689,
      "age": 28,
      "strength": 25.56
    },
    {
      "cement": 140,
      "slag": 133,
      "ash": 103,
      "water": 200,
      "superplastic": 7,
      "coarseagg": 916,
      "fineagg": 753,
      "age": 28,
      "strength": 36.44
    },
    {
      "cement": 149,
      "slag": 236,
      "ash": 0,
      "water": 176,
      "superplastic": 13,
      "coarseagg": 847,
      "fineagg": 893,
      "age": 28,
      "strength": 32.96
    },
    {
      "cement": 300,
      "slag": 0,
      "ash": 120,
      "water": 212,
      "superplastic": 10,
      "coarseagg": 878,
      "fineagg": 728,
      "age": 28,
      "strength": 23.84
    },
    {
      "cement": 153,
      "slag": 145,
      "ash": 113,
      "water": 178,
      "superplastic": 8,
      "coarseagg": 867,
      "fineagg": 824,
      "age": 28,
      "strength": 26.23
    },
    {
      "cement": 148,
      "slag": 0,
      "ash": 137,
      "water": 158,
      "superplastic": 16,
      "coarseagg": 1002,
      "fineagg": 830,
      "age": 28,
      "strength": 17.95
    },
    {
      "cement": 326,
      "slag": 0,
      "ash": 138,
      "water": 199,
      "superplastic": 11,
      "coarseagg": 801,
      "fineagg": 792,
      "age": 28,
      "strength": 40.68
    },
    {
      "cement": 153,
      "slag": 145,
      "ash": 0,
      "water": 178,
      "superplastic": 8,
      "coarseagg": 1000,
      "fineagg": 822,
      "age": 28,
      "strength": 19.01
    },
    {
      "cement": 262,
      "slag": 111,
      "ash": 86,
      "water": 195,
      "superplastic": 5,
      "coarseagg": 895,
      "fineagg": 733,
      "age": 28,
      "strength": 33.72
    },
    {
      "cement": 158,
      "slag": 0,
      "ash": 195,
      "water": 220,
      "superplastic": 11,
      "coarseagg": 898,
      "fineagg": 713,
      "age": 28,
      "strength": 8.54
    },
    {
      "cement": 151,
      "slag": 0,
      "ash": 185,
      "water": 167,
      "superplastic": 16,
      "coarseagg": 1074,
      "fineagg": 678,
      "age": 28,
      "strength": 13.46
    },
    {
      "cement": 273,
      "slag": 0,
      "ash": 90,
      "water": 199,
      "superplastic": 11,
      "coarseagg": 931,
      "fineagg": 762,
      "age": 28,
      "strength": 32.24
    },
    {
      "cement": 149,
      "slag": 118,
      "ash": 92,
      "water": 183,
      "superplastic": 7,
      "coarseagg": 953,
      "fineagg": 780,
      "age": 28,
      "strength": 23.52
    },
    {
      "cement": 143,
      "slag": 169,
      "ash": 143,
      "water": 191,
      "superplastic": 8,
      "coarseagg": 967,
      "fineagg": 643,
      "age": 28,
      "strength": 29.72
    },
    {
      "cement": 260,
      "slag": 101,
      "ash": 78,
      "water": 171,
      "superplastic": 10,
      "coarseagg": 936,
      "fineagg": 763,
      "age": 28,
      "strength": 49.77
    },
    {
      "cement": 313,
      "slag": 161,
      "ash": 0,
      "water": 178,
      "superplastic": 10,
      "coarseagg": 917,
      "fineagg": 759,
      "age": 28,
      "strength": 52.44
    },
    {
      "cement": 284,
      "slag": 120,
      "ash": 0,
      "water": 168,
      "superplastic": 7,
      "coarseagg": 970,
      "fineagg": 794,
      "age": 28,
      "strength": 40.93
    },
    {
      "cement": 336,
      "slag": 0,
      "ash": 0,
      "water": 182,
      "superplastic": 3,
      "coarseagg": 986,
      "fineagg": 817,
      "age": 28,
      "strength": 44.86
    },
    {
      "cement": 145,
      "slag": 0,
      "ash": 134,
      "water": 181,
      "superplastic": 11,
      "coarseagg": 979,
      "fineagg": 812,
      "age": 28,
      "strength": 13.2
    },
    {
      "cement": 150,
      "slag": 237,
      "ash": 0,
      "water": 174,
      "superplastic": 12,
      "coarseagg": 1069,
      "fineagg": 675,
      "age": 28,
      "strength": 37.43
    },
    {
      "cement": 144,
      "slag": 170,
      "ash": 133,
      "water": 192,
      "superplastic": 8,
      "coarseagg": 814,
      "fineagg": 805,
      "age": 28,
      "strength": 29.87
    },
    {
      "cement": 331,
      "slag": 170,
      "ash": 0,
      "water": 195,
      "superplastic": 8,
      "coarseagg": 811,
      "fineagg": 802,
      "age": 28,
      "strength": 56.61
    },
    {
      "cement": 155,
      "slag": 0,
      "ash": 143,
      "water": 193,
      "superplastic": 9,
      "coarseagg": 1047,
      "fineagg": 697,
      "age": 28,
      "strength": 12.46
    },
    {
      "cement": 155,
      "slag": 183,
      "ash": 0,
      "water": 193,
      "superplastic": 9,
      "coarseagg": 877,
      "fineagg": 868,
      "age": 28,
      "strength": 23.79
    },
    {
      "cement": 135,
      "slag": 0,
      "ash": 166,
      "water": 180,
      "superplastic": 10,
      "coarseagg": 961,
      "fineagg": 805,
      "age": 28,
      "strength": 13.29
    },
    {
      "cement": 266,
      "slag": 112,
      "ash": 87,
      "water": 178,
      "superplastic": 10,
      "coarseagg": 910,
      "fineagg": 745,
      "age": 28,
      "strength": 39.42
    },
    {
      "cement": 314,
      "slag": 145,
      "ash": 113,
      "water": 179,
      "superplastic": 8,
      "coarseagg": 869,
      "fineagg": 690,
      "age": 28,
      "strength": 46.23
    },
    {
      "cement": 313,
      "slag": 145,
      "ash": 0,
      "water": 127,
      "superplastic": 8,
      "coarseagg": 1000,
      "fineagg": 822,
      "age": 28,
      "strength": 44.52
    },
    {
      "cement": 146,
      "slag": 173,
      "ash": 0,
      "water": 182,
      "superplastic": 3,
      "coarseagg": 986,
      "fineagg": 817,
      "age": 28,
      "strength": 23.74
    },
    {
      "cement": 144,
      "slag": 136,
      "ash": 106,
      "water": 178,
      "superplastic": 7,
      "coarseagg": 941,
      "fineagg": 774,
      "age": 28,
      "strength": 26.14
    },
    {
      "cement": 148,
      "slag": 0,
      "ash": 182,
      "water": 181,
      "superplastic": 15,
      "coarseagg": 839,
      "fineagg": 884,
      "age": 28,
      "strength": 15.52
    },
    {
      "cement": 277,
      "slag": 117,
      "ash": 91,
      "water": 191,
      "superplastic": 7,
      "coarseagg": 946,
      "fineagg": 666,
      "age": 28,
      "strength": 43.57
    },
    {
      "cement": 298,
      "slag": 0,
      "ash": 107,
      "water": 164,
      "superplastic": 13,
      "coarseagg": 953,
      "fineagg": 784,
      "age": 28,
      "strength": 35.86
    },
    {
      "cement": 313,
      "slag": 145,
      "ash": 0,
      "water": 178,
      "superplastic": 8,
      "coarseagg": 1002,
      "fineagg": 689,
      "age": 28,
      "strength": 41.05
    },
    {
      "cement": 155,
      "slag": 184,
      "ash": 143,
      "water": 194,
      "superplastic": 9,
      "coarseagg": 880,
      "fineagg": 699,
      "age": 28,
      "strength": 28.99
    },
    {
      "cement": 289,
      "slag": 134,
      "ash": 0,
      "water": 195,
      "superplastic": 6,
      "coarseagg": 924,
      "fineagg": 760,
      "age": 28,
      "strength": 46.24
    },
    {
      "cement": 148,
      "slag": 175,
      "ash": 0,
      "water": 171,
      "superplastic": 2,
      "coarseagg": 1000,
      "fineagg": 828,
      "age": 28,
      "strength": 26.92
    },
    {
      "cement": 145,
      "slag": 0,
      "ash": 179,
      "water": 202,
      "superplastic": 8,
      "coarseagg": 824,
      "fineagg": 869,
      "age": 28,
      "strength": 10.54
    },
    {
      "cement": 313,
      "slag": 0,
      "ash": 0,
      "water": 178,
      "superplastic": 8,
      "coarseagg": 1000,
      "fineagg": 822,
      "age": 28,
      "strength": 25.1
    },
    {
      "cement": 136,
      "slag": 162,
      "ash": 126,
      "water": 172,
      "superplastic": 10,
      "coarseagg": 923,
      "fineagg": 764,
      "age": 28,
      "strength": 29.07
    },
    {
      "cement": 155,
      "slag": 0,
      "ash": 143,
      "water": 193,
      "superplastic": 9,
      "coarseagg": 877,
      "fineagg": 868,
      "age": 28,
      "strength": 9.74
    },
    {
      "cement": 255,
      "slag": 99,
      "ash": 77,
      "water": 189,
      "superplastic": 6,
      "coarseagg": 919,
      "fineagg": 749,
      "age": 28,
      "strength": 33.8
    },
    {
      "cement": 162,
      "slag": 207,
      "ash": 172,
      "water": 216,
      "superplastic": 10,
      "coarseagg": 822,
      "fineagg": 638,
      "age": 28,
      "strength": 39.84
    },
    {
      "cement": 136,
      "slag": 196,
      "ash": 98,
      "water": 199,
      "superplastic": 6,
      "coarseagg": 847,
      "fineagg": 783,
      "age": 28,
      "strength": 26.97
    },
    {
      "cement": 164,
      "slag": 163,
      "ash": 128,
      "water": 197,
      "superplastic": 8,
      "coarseagg": 961,
      "fineagg": 641,
      "age": 28,
      "strength": 27.23
    },
    {
      "cement": 162,
      "slag": 214,
      "ash": 164,
      "water": 202,
      "superplastic": 10,
      "coarseagg": 820,
      "fineagg": 680,
      "age": 28,
      "strength": 30.65
    },
    {
      "cement": 157,
      "slag": 214,
      "ash": 152,
      "water": 200,
      "superplastic": 9,
      "coarseagg": 819,
      "fineagg": 704,
      "age": 28,
      "strength": 33.05
    },
    {
      "cement": 149,
      "slag": 153,
      "ash": 194,
      "water": 192,
      "superplastic": 8,
      "coarseagg": 935,
      "fineagg": 623,
      "age": 28,
      "strength": 24.58
    },
    {
      "cement": 135,
      "slag": 105,
      "ash": 193,
      "water": 196,
      "superplastic": 6,
      "coarseagg": 965,
      "fineagg": 643,
      "age": 28,
      "strength": 21.91
    },
    {
      "cement": 159,
      "slag": 209,
      "ash": 161,
      "water": 201,
      "superplastic": 7,
      "coarseagg": 848,
      "fineagg": 669,
      "age": 28,
      "strength": 30.88
    },
    {
      "cement": 144,
      "slag": 15,
      "ash": 195,
      "water": 176,
      "superplastic": 6,
      "coarseagg": 1021,
      "fineagg": 709,
      "age": 28,
      "strength": 15.34
    },
    {
      "cement": 154,
      "slag": 174,
      "ash": 185,
      "water": 228,
      "superplastic": 7,
      "coarseagg": 845,
      "fineagg": 612,
      "age": 28,
      "strength": 24.34
    },
    {
      "cement": 167,
      "slag": 187,
      "ash": 195,
      "water": 185,
      "superplastic": 7,
      "coarseagg": 898,
      "fineagg": 636,
      "age": 28,
      "strength": 23.89
    },
    {
      "cement": 184,
      "slag": 86,
      "ash": 190,
      "water": 213,
      "superplastic": 6,
      "coarseagg": 923,
      "fineagg": 623,
      "age": 28,
      "strength": 22.93
    },
    {
      "cement": 156,
      "slag": 178,
      "ash": 187,
      "water": 221,
      "superplastic": 7,
      "coarseagg": 854,
      "fineagg": 614,
      "age": 28,
      "strength": 29.41
    },
    {
      "cement": 236.9,
      "slag": 91.7,
      "ash": 71.5,
      "water": 246.9,
      "superplastic": 6,
      "coarseagg": 852.9,
      "fineagg": 695.4,
      "age": 28,
      "strength": 28.63
    },
    {
      "cement": 313.3,
      "slag": 0,
      "ash": 113,
      "water": 178.5,
      "superplastic": 8,
      "coarseagg": 1001.9,
      "fineagg": 688.7,
      "age": 28,
      "strength": 36.8
    },
    {
      "cement": 154.8,
      "slag": 183.4,
      "ash": 0,
      "water": 193.3,
      "superplastic": 9.1,
      "coarseagg": 1047.4,
      "fineagg": 696.7,
      "age": 28,
      "strength": 18.29
    },
    {
      "cement": 145.9,
      "slag": 230.5,
      "ash": 0,
      "water": 202.5,
      "superplastic": 3.4,
      "coarseagg": 827,
      "fineagg": 871.8,
      "age": 28,
      "strength": 32.72
    },
    {
      "cement": 296,
      "slag": 0,
      "ash": 106.7,
      "water": 221.4,
      "superplastic": 10.5,
      "coarseagg": 819.2,
      "fineagg": 778.4,
      "age": 28,
      "strength": 31.42
    },
    {
      "cement": 133.1,
      "slag": 210.2,
      "ash": 0,
      "water": 195.7,
      "superplastic": 3.1,
      "coarseagg": 949.4,
      "fineagg": 795.3,
      "age": 28,
      "strength": 28.94
    },
    {
      "cement": 313.3,
      "slag": 145,
      "ash": 0,
      "water": 178.5,
      "superplastic": 8,
      "coarseagg": 867.2,
      "fineagg": 824,
      "age": 28,
      "strength": 40.93
    },
    {
      "cement": 151.6,
      "slag": 0,
      "ash": 111.9,
      "water": 184.4,
      "superplastic": 7.9,
      "coarseagg": 992,
      "fineagg": 815.9,
      "age": 28,
      "strength": 12.18
    },
    {
      "cement": 153.1,
      "slag": 145,
      "ash": 113,
      "water": 178.5,
      "superplastic": 8,
      "coarseagg": 1001.9,
      "fineagg": 688.7,
      "age": 28,
      "strength": 25.56
    },
    {
      "cement": 139.9,
      "slag": 132.6,
      "ash": 103.3,
      "water": 200.3,
      "superplastic": 7.4,
      "coarseagg": 916,
      "fineagg": 753.4,
      "age": 28,
      "strength": 36.44
    },
    {
      "cement": 149.5,
      "slag": 236,
      "ash": 0,
      "water": 175.8,
      "superplastic": 12.6,
      "coarseagg": 846.8,
      "fineagg": 892.7,
      "age": 28,
      "strength": 32.96
    },
    {
      "cement": 299.8,
      "slag": 0,
      "ash": 119.8,
      "water": 211.5,
      "superplastic": 9.9,
      "coarseagg": 878.2,
      "fineagg": 727.6,
      "age": 28,
      "strength": 23.84
    },
    {
      "cement": 153.1,
      "slag": 145,
      "ash": 113,
      "water": 178.5,
      "superplastic": 8,
      "coarseagg": 867.2,
      "fineagg": 824,
      "age": 28,
      "strength": 26.23
    },
    {
      "cement": 148.1,
      "slag": 0,
      "ash": 136.6,
      "water": 158.1,
      "superplastic": 16.1,
      "coarseagg": 1001.8,
      "fineagg": 830.1,
      "age": 28,
      "strength": 17.96
    },
    {
      "cement": 326.5,
      "slag": 0,
      "ash": 137.9,
      "water": 199,
      "superplastic": 10.8,
      "coarseagg": 801.1,
      "fineagg": 792.5,
      "age": 28,
      "strength": 38.63
    },
    {
      "cement": 152.7,
      "slag": 144.7,
      "ash": 0,
      "water": 178.1,
      "superplastic": 8,
      "coarseagg": 999.7,
      "fineagg": 822.2,
      "age": 28,
      "strength": 19.01
    },
    {
      "cement": 261.9,
      "slag": 110.5,
      "ash": 86.1,
      "water": 195.4,
      "superplastic": 5,
      "coarseagg": 895.2,
      "fineagg": 732.6,
      "age": 28,
      "strength": 33.72
    },
    {
      "cement": 158.4,
      "slag": 0,
      "ash": 194.9,
      "water": 219.7,
      "superplastic": 11,
      "coarseagg": 897.7,
      "fineagg": 712.9,
      "age": 28,
      "strength": 8.54
    },
    {
      "cement": 150.7,
      "slag": 0,
      "ash": 185.3,
      "water": 166.7,
      "superplastic": 15.6,
      "coarseagg": 1074.5,
      "fineagg": 678,
      "age": 28,
      "strength": 13.46
    },
    {
      "cement": 272.6,
      "slag": 0,
      "ash": 89.6,
      "water": 198.7,
      "superplastic": 10.6,
      "coarseagg": 931.3,
      "fineagg": 762.2,
      "age": 28,
      "strength": 32.25
    },
    {
      "cement": 149,
      "slag": 117.6,
      "ash": 91.7,
      "water": 182.9,
      "superplastic": 7.1,
      "coarseagg": 953.4,
      "fineagg": 780.3,
      "age": 28,
      "strength": 23.52
    },
    {
      "cement": 143,
      "slag": 169.4,
      "ash": 142.7,
      "water": 190.7,
      "superplastic": 8.4,
      "coarseagg": 967.4,
      "fineagg": 643.5,
      "age": 28,
      "strength": 29.73
    },
    {
      "cement": 259.9,
      "slag": 100.6,
      "ash": 78.4,
      "water": 170.6,
      "superplastic": 10.4,
      "coarseagg": 935.7,
      "fineagg": 762.9,
      "age": 28,
      "strength": 49.77
    },
    {
      "cement": 312.9,
      "slag": 160.5,
      "ash": 0,
      "water": 177.6,
      "superplastic": 9.6,
      "coarseagg": 916.6,
      "fineagg": 759.5,
      "age": 28,
      "strength": 52.45
    },
    {
      "cement": 284,
      "slag": 119.7,
      "ash": 0,
      "water": 168.3,
      "superplastic": 7.2,
