Repository: listbase-org/listbase-cdn-en

## Datasets

| Name | Records | Size | CSV | Excel | Preview |
|------|---------|------|-----|-------|---------|
| [IUCN Red List: Critically Endangered Species](iucn-critically-endangered-species.json) | 9,586 | 3638 KB | [CSV](iucn-critically-endangered-species_EN.csv) | [Excel](iucn-critically-endangered-species_EN.xlsx) | [View](https://listbase.org/en/science/iucn-critically-endangered-species/) |
| [Mushroom Classification — Edible vs Poisonous](mushroom-classification.json) | 8,124 | 5026 KB | [CSV](mushroom-classification_EN.csv) | [Excel](mushroom-classification_EN.xlsx) | [View](https://listbase.org/en/science/mushroom-classification/) |

File: science/concrete-compressive-strength.json (part 6 of 6)
{
      "coarseagg": 970.4,
      "fineagg": 794.2,
      "age": 28,
      "strength": 40.93
    },
    {
      "cement": 336.5,
      "slag": 0,
      "ash": 0,
      "water": 181.9,
      "superplastic": 3.4,
      "coarseagg": 985.8,
      "fineagg": 816.8,
      "age": 28,
      "strength": 44.87
    },
    {
      "cement": 144.8,
      "slag": 0,
      "ash": 133.6,
      "water": 180.8,
      "superplastic": 11.1,
      "coarseagg": 979.5,
      "fineagg": 811.5,
      "age": 28,
      "strength": 13.2
    },
    {
      "cement": 150,
      "slag": 236.8,
      "ash": 0,
      "water": 173.8,
      "superplastic": 11.9,
      "coarseagg": 1069.3,
      "fineagg": 674.8,
      "age": 28,
      "strength": 37.43
    },
    {
      "cement": 143.7,
      "slag": 170.2,
      "ash": 132.6,
      "water": 191.6,
      "superplastic": 8.5,
      "coarseagg": 814.1,
      "fineagg": 805.3,
      "age": 28,
      "strength": 29.87
    },
    {
      "cement": 330.5,
      "slag": 169.6,
      "ash": 0,
      "water": 194.9,
      "superplastic": 8.1,
      "coarseagg": 811,
      "fineagg": 802.3,
      "age": 28,
      "strength": 56.62
    },
    {
      "cement": 154.8,
      "slag": 0,
      "ash": 142.8,
      "water": 193.3,
      "superplastic": 9.1,
      "coarseagg": 1047.4,
      "fineagg": 696.7,
      "age": 28,
      "strength": 12.46
    },
    {
      "cement": 154.8,
      "slag": 183.4,
      "ash": 0,
      "water": 193.3,
      "superplastic": 9.1,
      "coarseagg": 877.2,
      "fineagg": 867.7,
      "age": 28,
      "strength": 23.79
    },
    {
      "cement": 134.7,
      "slag": 0,
      "ash": 165.7,
      "water": 180.2,
      "superplastic": 10,
      "coarseagg": 961,
      "fineagg": 804.9,
      "age": 28,
      "strength": 13.29
    },
    {
      "cement": 266.2,
      "slag": 112.3,
      "ash": 87.5,
      "water": 177.9,
      "superplastic": 10.4,
      "coarseagg": 909.7,
      "fineagg": 744.5,
      "age": 28,
      "strength": 39.42
    },
    {
      "cement": 314,
      "slag": 145.3,
      "ash": 113.2,
      "water": 178.9,
      "superplastic": 8,
      "coarseagg": 869.1,
      "fineagg": 690.2,
      "age": 28,
      "strength": 46.23
    },
    {
      "cement": 312.7,
      "slag": 144.7,
      "ash": 0,
      "water": 127.3,
      "superplastic": 8,
      "coarseagg": 999.7,
      "fineagg": 822.2,
      "age": 28,
      "strength": 44.52
    },
    {
      "cement": 145.7,
      "slag": 172.6,
      "ash": 0,
      "water": 181.9,
      "superplastic": 3.4,
      "coarseagg": 985.8,
      "fineagg": 816.8,
      "age": 28,
      "strength": 23.74
    },
    {
      "cement": 143.8,
      "slag": 136.3,
      "ash": 106.2,
      "water": 178.1,
      "superplastic": 7.5,
      "coarseagg": 941.5,
      "fineagg": 774.3,
      "age": 28,
      "strength": 26.15
    },
    {
      "cement": 148.1,
      "slag": 0,
      "ash": 182.1,
      "water": 181.4,
      "superplastic": 15,
      "coarseagg": 838.9,
      "fineagg": 884.3,
      "age": 28,
      "strength": 15.53
    },
    {
      "cement": 277,
      "slag": 116.8,
      "ash": 91,
      "water": 190.6,
      "superplastic": 7,
      "coarseagg": 946.5,
      "fineagg": 665.6,
      "age": 28,
      "strength": 43.58
    },
    {
      "cement": 298.1,
      "slag": 0,
      "ash": 107.5,
      "water": 163.6,
      "superplastic": 12.8,
      "coarseagg": 953.2,
      "fineagg": 784,
      "age": 28,
      "strength": 35.87
    },
    {
      "cement": 313.3,
      "slag": 145,
      "ash": 0,
      "water": 178.5,
      "superplastic": 8,
      "coarseagg": 1001.9,
      "fineagg": 688.7,
      "age": 28,
      "strength": 41.05
    },
    {
      "cement": 155.2,
      "slag": 183.9,
      "ash": 143.2,
      "water": 193.8,
      "superplastic": 9.2,
      "coarseagg": 879.6,
      "fineagg": 698.5,
      "age": 28,
      "strength": 28.99
    },
    {
      "cement": 289,
      "slag": 133.7,
      "ash": 0,
      "water": 194.9,
      "superplastic": 5.5,
      "coarseagg": 924.1,
      "fineagg": 760.1,
      "age": 28,
      "strength": 46.25
    },
    {
      "cement": 147.8,
      "slag": 175.1,
      "ash": 0,
      "water": 171.2,
      "superplastic": 2.2,
      "coarseagg": 1000,
      "fineagg": 828.5,
      "age": 28,
      "strength": 26.92
    },
    {
      "cement": 145.4,
      "slag": 0,
      "ash": 178.9,
      "water": 201.7,
      "superplastic": 7.8,
      "coarseagg": 824,
      "fineagg": 868.7,
      "age": 28,
      "strength": 10.54
    },
    {
      "cement": 312.7,
      "slag": 0,
      "ash": 0,
      "water": 178.1,
      "superplastic": 8,
      "coarseagg": 999.7,
      "fineagg": 822.2,
      "age": 28,
      "strength": 25.1
    },
    {
      "cement": 136.4,
      "slag": 161.6,
      "ash": 125.8,
      "water": 171.6,
      "superplastic": 10.4,
      "coarseagg": 922.6,
      "fineagg": 764.4,
      "age": 28,
      "strength": 29.07
    },
    {
      "cement": 154.8,
      "slag": 0,
      "ash": 142.8,
      "water": 193.3,
      "superplastic": 9.1,
      "coarseagg": 877.2,
      "fineagg": 867.7,
      "age": 28,
      "strength": 9.74
    },
    {
      "cement": 255.3,
      "slag": 98.8,
      "ash": 77,
      "water": 188.6,
      "superplastic": 6.5,
      "coarseagg": 919,
      "fineagg": 749.3,
      "age": 28,
      "strength": 33.8
    },
    {
      "cement": 272.8,
      "slag": 105.1,
      "ash": 81.8,
      "water": 209.7,
      "superplastic": 9,
      "coarseagg": 904,
      "fineagg": 679.7,
      "age": 28,
      "strength": 37.17
    },
    {
      "cement": 162,
      "slag": 190.1,
      "ash": 148.1,
      "water": 178.8,
      "superplastic": 18.8,
      "coarseagg": 838.1,
      "fineagg": 741.4,
      "age": 28,
      "strength": 33.76
    },
    {
      "cement": 153.6,
      "slag": 144.2,
      "ash": 112.3,
      "water": 220.1,
      "superplastic": 10.1,
      "coarseagg": 923.2,
      "fineagg": 657.9,
      "age": 28,
      "strength": 16.5
    },
    {
      "cement": 146.5,
      "slag": 114.6,
      "ash": 89.3,
      "water": 201.9,
      "superplastic": 8.8,
      "coarseagg": 860,
      "fineagg": 829.5,
      "age": 28,
      "strength": 19.99
    },
    {
      "cement": 151.8,
      "slag": 178.1,
      "ash": 138.7,
      "water": 167.5,
      "superplastic": 18.3,
      "coarseagg": 944,
      "fineagg": 694.6,
      "age": 28,
      "strength": 36.35
    },
    {
      "cement": 309.9,
      "slag": 142.8,
      "ash": 111.2,
      "water": 167.8,
      "superplastic": 22.1,
      "coarseagg": 913.9,
      "fineagg": 651.2,
      "age": 28,
      "strength": 38.22
    },
    {
      "cement": 143.6,
      "slag": 0,
      "ash": 174.9,
      "water": 158.4,
      "superplastic": 17.9,
      "coarseagg": 942.7,
      "fineagg": 844.5,
      "age": 28,
      "strength": 15.42
    },
    {
      "cement": 303.6,
      "slag": 139.9,
      "ash": 0,
      "water": 213.5,
      "superplastic": 6.2,
      "coarseagg": 895.5,
      "fineagg": 722.5,
      "age": 28,
      "strength": 33.42
    },
    {
      "cement": 374.3,
      "slag": 0,
      "ash": 0,
      "water": 190.2,
      "superplastic": 6.7,
      "coarseagg": 1013.2,
      "fineagg": 730.4,
      "age": 28,
      "strength": 39.06
    },
    {
      "cement": 158.6,
      "slag": 148.9,
      "ash": 116,
      "water": 175.1,
      "superplastic": 15,
      "coarseagg": 953.3,
      "fineagg": 719.7,
      "age": 28,
      "strength": 27.68
    },
    {
      "cement": 152.6,
      "slag": 238.7,
      "ash": 0,
      "water": 200,
      "superplastic": 6.3,
      "coarseagg": 1001.8,
      "fineagg": 683.9,
      "age": 28,
      "strength": 26.86
    },
    {
      "cement": 310,
      "slag": 142.8,
      "ash": 0,
      "water": 167.9,
      "superplastic": 10,
      "coarseagg": 914.3,
      "fineagg": 804,
      "age": 28,
      "strength": 45.3
    },
    {
      "cement": 304.8,
      "slag": 0,
      "ash": 99.6,
      "water": 196,
      "superplastic": 9.8,
      "coarseagg": 959.4,
      "fineagg": 705.2,
      "age": 28,
      "strength": 30.12
    },
    {
      "cement": 150.9,
      "slag": 0,
      "ash": 183.9,
      "water": 166.6,
      "superplastic": 11.6,
      "coarseagg": 991.2,
      "fineagg": 772.2,
      "age": 28,
      "strength": 15.57
    },
    {
      "cement": 141.9,
      "slag": 166.6,
      "ash": 129.7,
      "water": 173.5,
      "superplastic": 10.9,
      "coarseagg": 882.6,
      "fineagg": 785.3,
      "age": 28,
      "strength": 44.61
    },
    {
      "cement": 297.8,
      "slag": 137.2,
      "ash": 106.9,
      "water": 201.3,
      "superplastic": 6,
      "coarseagg": 878.4,
      "fineagg": 655.3,
      "age": 28,
      "strength": 53.52
    },
    {
      "cement": 321.3,
      "slag": 164.2,
      "ash": 0,
      "water": 190.5,
      "superplastic": 4.6,
      "coarseagg": 870,
      "fineagg": 774,
      "age": 28,
      "strength": 57.22
    },
    {
      "cement": 366,
      "slag": 187,
      "ash": 0,
      "water": 191.3,
      "superplastic": 6.6,
      "coarseagg": 824.3,
      "fineagg": 756.9,
      "age": 28,
      "strength": 65.91
    },
    {
      "cement": 279.8,
      "slag": 128.9,
      "ash": 100.4,
      "water": 172.4,
      "superplastic": 9.5,
      "coarseagg": 825.1,
      "fineagg": 804.9,
      "age": 28,
      "strength": 52.83
    },
    {
      "cement": 252.1,
      "slag": 97.1,
      "ash": 75.6,
      "water": 193.8,
      "superplastic": 8.3,
      "coarseagg": 835.5,
      "fineagg": 821.4,
      "age": 28,
      "strength": 33.4
    },
    {
      "cement": 164.6,
      "slag": 0,
      "ash": 150.4,
      "water": 181.6,
      "superplastic": 11.7,
      "coarseagg": 1023.3,
      "fineagg": 728.9,
      "age": 28,
      "strength": 18.03
    },
    {
      "cement": 155.6,
      "slag": 243.5,
      "ash": 0,
      "water": 180.3,
      "superplastic": 10.7,
      "coarseagg": 1022,
      "fineagg": 697.7,
      "age": 28,
      "strength": 37.36
    },
    {
      "cement": 160.2,
      "slag": 188,
      "ash": 146.4,
      "water": 203.2,
      "superplastic": 11.3,
      "coarseagg": 828.7,
      "fineagg": 709.7,
      "age": 28,
      "strength": 35.31
    },
    {
      "cement": 298.1,
      "slag": 0,
      "ash": 107,
      "water": 186.4,
      "superplastic": 6.1,
      "coarseagg": 879,
      "fineagg": 815.2,
      "age": 28,
      "strength": 42.64
    },
    {
      "cement": 317.9,
      "slag": 0,
      "ash": 126.5,
      "water": 209.7,
      "superplastic": 5.7,
      "coarseagg": 860.5,
      "fineagg": 736.6,
      "age": 28,
      "strength": 40.06
    },
    {
      "cement": 287.3,
      "slag": 120.5,
      "ash": 93.9,
      "water": 187.6,
      "superplastic": 9.2,
      "coarseagg": 904.4,
      "fineagg": 695.9,
      "age": 28,
      "strength": 43.8
    },
    {
      "cement": 325.6,
      "slag": 166.4,
      "ash": 0,
      "water": 174,
      "superplastic": 8.9,
      "coarseagg": 881.6,
      "fineagg": 790,
      "age": 28,
      "strength": 61.24
    },
    {
      "cement": 355.9,
      "slag": 0,
      "ash": 141.6,
      "water": 193.3,
      "superplastic": 11,
      "coarseagg": 801.4,
      "fineagg": 778.4,
      "age": 28,
      "strength": 40.87
    },
    {
      "cement": 132,
      "slag": 206.5,
      "ash": 160.9,
      "water": 178.9,
      "superplastic": 5.5,
      "coarseagg": 866.9,
      "fineagg": 735.6,
      "age": 28,
      "strength": 33.31
    },
    {
      "cement": 322.5,
      "slag": 148.6,
      "ash": 0,
      "water": 185.8,
      "superplastic": 8.5,
      "coarseagg": 951,
      "fineagg": 709.5,
      "age": 28,
      "strength": 52.43
    },
    {
      "cement": 164.2,
      "slag": 0,
      "ash": 200.1,
      "water": 181.2,
      "superplastic": 12.6,
      "coarseagg": 849.3,
      "fineagg": 846,
      "age": 28,
      "strength": 15.09
    },
    {
      "cement": 313.8,
      "slag": 0,
      "ash": 112.6,
      "water": 169.9,
      "superplastic": 10.1,
      "coarseagg": 925.3,
      "fineagg": 782.9,
      "age": 28,
      "strength": 38.46
    },
    {
      "cement": 321.4,
      "slag": 0,
      "ash": 127.9,
      "water": 182.5,
      "superplastic": 11.5,
      "coarseagg": 870.1,
      "fineagg": 779.7,
      "age": 28,
      "strength": 37.27
    },
    {
      "cement": 139.7,
      "slag": 163.9,
      "ash": 127.7,
      "water": 236.7,
      "superplastic": 5.8,
      "coarseagg": 868.6,
      "fineagg": 655.6,
      "age": 28,
      "strength": 35.23
    },
    {
      "cement": 288.4,
      "slag": 121,
      "ash": 0,
      "water": 177.4,
      "superplastic": 7,
      "coarseagg": 907.9,
      "fineagg": 829.5,
      "age": 28,
      "strength": 42.14
    },
    {
      "cement": 298.2,
      "slag": 0,
      "ash": 107,
      "water": 209.7,
      "superplastic": 11.1,
      "coarseagg": 879.6,
      "fineagg": 744.2,
      "age": 28,
      "strength": 31.88
    },
    {
      "cement": 264.5,
      "slag": 111,
      "ash": 86.5,
      "water": 195.5,
      "superplastic": 5.9,
      "coarseagg": 832.6,
      "fineagg": 790.4,
      "age": 28,
      "strength": 41.54
    },
    {
      "cement": 159.8,
      "slag": 250,
      "ash": 0,
      "water": 168.4,
      "superplastic": 12.2,
      "coarseagg": 1049.3,
      "fineagg": 688.2,
      "age": 28,
      "strength": 39.46
    },
    {
      "cement": 166,
      "slag": 259.7,
      "ash": 0,
      "water": 183.2,
      "superplastic": 12.7,
      "coarseagg": 858.8,
      "fineagg": 826.8,
      "age": 28,
      "strength": 37.92
    },
    {
      "cement": 276.4,
      "slag": 116,
      "ash": 90.3,
      "water": 179.6,
      "superplastic": 8.9,
      "coarseagg": 870.1,
      "fineagg": 768.3,
      "age": 28,
      "strength": 44.28
    },
    {
      "cement": 322.2,
      "slag": 0,
      "ash": 115.6,
      "water": 196,
      "superplastic": 10.4,
      "coarseagg": 817.9,
      "fineagg": 813.4,
      "age": 28,
      "strength": 31.18
    },
    {
      "cement": 148.5,
      "slag": 139.4,
      "ash": 108.6,
      "water": 192.7,
      "superplastic": 6.1,
      "coarseagg": 892.4,
      "fineagg": 780,
      "age": 28,
      "strength": 23.7
    },
    {
      "cement": 159.1,
      "slag": 186.7,
      "ash": 0,
      "water": 175.6,
      "superplastic": 11.3,
      "coarseagg": 989.6,
      "fineagg": 788.9,
      "age": 28,
      "strength": 32.77
    },
    {
      "cement": 260.9,
      "slag": 100.5,
      "ash": 78.3,
      "water": 200.6,
      "superplastic": 8.6,
      "coarseagg": 864.5,
      "fineagg": 761.5,
      "age": 28,
      "strength": 32.4
    }
  ],
  "meta": {
    "title": "Concrete Compressive Strength Dataset - Free Download",
    "description": "1,030 concrete mix samples with ingredient quantities (cement, slag, fly ash, water, superplasticizer, aggregates) and resulting compressive strength in MPa. From the UCI ML Repository (I-Cheng Yeh, 1998). Contains 1030 records. Download in Excel, CSV, PDF formats.",
    "seo_title": "Concrete Compressive Strength Dataset | ListBase",
    "seo_description": "Download Concrete Compressive Strength Dataset — 1030 records. Available in Excel, CSV, PDF formats.",
    "key_takeaways": [
      "Contains 1030 records / 9 fields",
      "Available for free download in Excel, CSV, and PDF formats",
      "Data sourced from: https://github.com/stedy/Machine-Learning-with-R-datasets"
    ]
  }
}
